Repository: momo840505/semiconductor-etch-process-intelligence

# Semiconductor Etch Process Intelligence

## 半導體蝕刻製程智慧分析與虛擬量測

這個專案使用公開的 BOSCH Plasma-Etching 製程資料，從 wafer 品質、製程訊號、SPC、多變量分析、Virtual Metrology 到異常偵測，整理成一條完整的半導體製程資料分析流程。

專案重點不是只追求單一模型分數，而是先處理 Lot / wafer sequence 結構，再分開看 Process–Quality association、預測、SPC、OOD 和 model error。

---

## 2. Dataset

資料來源：

**A Multi-Model Dataset for BOSCH Plasma-Etching: Optical Emission Spectra, Process Parameters, and Wafer Measurements for Data-Driven Plasma Modeling**

Zenodo DOI:

https://doi.org/10.5281/zenodo.17122442

這個專案主要使用：

- `Process_data.nc`
- `Dictionary_process.nc`
- `Lot_status.xlsx`
- `Si_Oxide_etch_89_points.csv`
- `Readme.pdf`
- `Wafer_layout.pdf`

原始資料不放進 GitHub repository。

File: notebooks/03_process_eda.ipynb (part 1 of 2)
# 03｜Process Signal EDA

## 專案名稱
**半導體蝕刻製程智慧分析與虛擬量測**  
Semiconductor Etch Process Intelligence & Virtual Metrology

---

## 這份 Notebook 要做什麼？

前一份 02 已經看到一個很明顯的現象：**10 個 Lot 的 Mean Si Etch 都會隨著 Wafer Number 往後而下降**。

所以到 03，我不再重做 Quality EDA，而是改看 Process 端。我想確認的是：

> Process signals 本身是不是也會跟著同一個 Lot 裡的 wafer sequence 一起變化？

這件事很重要。因為如果 Process X 和 Quality Y 都同時跟著 `wafer_number` 變化，之後直接把全部 wafer 混在一起算 correlation，很容易把「共同跟 sequence 變化」誤認成真正的 Process–Quality 關係。

這份 Notebook 主要會做幾件事：

1. 看 27 個可用 Process Features 的 time-series 長什麼樣。
2. 沿用 01 已確認的 terminal-gap 規則。
3. 找出每片 wafer 的 Main Active Process Window。
4. 檢查 96 片 wafer 的 Main Active Duration 是否穩定。
5. 把每片 wafer 的 Main-process signal 平均值整理出來。
6. 檢查這些 Process Signals 是否也會隨 Wafer Sequence 改變。
7. 輸出後面 04、05、06 可以直接使用的 Process summary。

### 這裡先說清楚分析範圍

這一份仍然只是 Process EDA，所以我不會把任何 sequence trend 直接說成造成 Quality 變化的原因。

另外，後面使用的 `80% of wafer-level max SourceRFLoadPower` 是我根據這份資料 waveform 設定的分析規則，用來抓主要高功率區段；它不是設備原廠提供的正式製程 step specification。

## 1. 載入套件

這一格先把資料處理、NetCDF 讀取、數值計算和繪圖會用到的套件載入。這裡還沒有開始分析資料。

```
from pathlib import Path
import re

import numpy as np
import pandas as pd
import matplotlib.pyplot as plt

from IPython.display import Markdown, display
from netCDF4 import Dataset

pd.set_option("display.max_columns", 120)
pd.set_option("display.max_rows", 150)

print("套件載入完成")
```

套件載入完成

### 這個輸出代表什麼？

畫面顯示套件成功載入，代表分析環境可以正常使用。

這一格本身還沒有讀任何 wafer 資料，也沒有產生分析結果，所以目前只能確認「環境準備完成」，不能從這裡解讀製程狀況。

## 2. 設定 Raw、Interim 和 Processed 資料路徑

03 需要讀 Raw NetCDF，因為我要看完整的 Process time series，這些資訊不是只靠 wafer-level CSV summary 就能還原。

不過資料規則不會重新定義，而是沿用前面的結果：

### 從 01 沿用
- `usable_process_features.csv`
- `process_qc_summary.csv`
- `lot_summary_clean.csv`

### 從 02 沿用
- `lot_sequence_summary.csv`

也就是說，03 只負責往 Process time-series 繼續分析，不會重新決定哪些 features 可用、Lot 怎麼定義，或重新改寫 02 的 Quality sequence 結論。

```
CURRENT_DIR = Path.cwd()

if CURRENT_DIR.name == "notebooks":
    PROJECT_ROOT = CURRENT_DIR.parent
else:
    PROJECT_ROOT = CURRENT_DIR

RAW_DATA_DIR = PROJECT_ROOT / "data" / "raw"
INTERIM_DATA_DIR = PROJECT_ROOT / "data" / "interim"
PROCESSED_DATA_DIR = PROJECT_ROOT / "data" / "processed"
FIGURE_DIR = PROJECT_ROOT / "reports" / "figures"

process_path = RAW_DATA_DIR / "Process_data.nc"
dictionary_path = RAW_DATA_DIR / "Dictionary_process.nc"

usable_features_path = (
    INTERIM_DATA_DIR / "usable_process_features.csv"
)
process_qc_path = (
    INTERIM_DATA_DIR / "process_qc_summary.csv"
)
lot_summary_path = (
    INTERIM_DATA_DIR / "lot_summary_clean.csv"
)
quality_sequence_path = (
    PROCESSED_DATA_DIR / "lot_sequence_summary.csv"
)

required_paths = [
    process_path,
    dictionary_path,
    usable_features_path,
    process_qc_path,
    lot_summary_path,
    quality_sequence_path,
]

missing_paths = [
    path
    for path in required_paths
    if not path.exists()
]

assert not missing_paths, (
    "缺少必要上游檔案："
    + ", ".join(str(path) for path in missing_paths)
)

FIGURE_DIR.mkdir(parents=True, exist_ok=True)
PROCESSED_DATA_DIR.mkdir(parents=True, exist_ok=True)

print("專案根目錄：", PROJECT_ROOT)
print("Raw Process：", process_path)
print("Dictionary：", dictionary_path)
print("01 QC Artifacts：", INTERIM_DATA_DIR)
print("02 Quality Sequence：", quality_sequence_path)
```

專案根目錄： C:\Users\momo8\Desktop\semiconductor-etch-process-intelligence
Raw Process： C:\Users\momo8\Desktop\semiconductor-etch-process-intelligence\data\raw\Process_data.nc
Dictionary： C:\Users\momo8\Desktop\semiconductor-etch-process-intelligence\data\raw\Dictionary_process.nc
01 QC Artifacts： C:\Users\momo8\Desktop\semiconductor-etch-process-intelligence\data\interim
02 Quality Sequence： C:\Users\momo8\Desktop\semiconductor-etch-process-intelligence\data\processed\lot_sequence_summary.csv

### 這個輸出代表什麼？

輸出把專案根目錄、Raw Process、Dictionary，以及 01、02 產出的上游檔案路徑都列出來了。

這代表 03 使用的資料來源是：

`01 的 QC 規則 + 02 的 Quality sequence 結果 + Raw Process traces`

所以後面如果出現新的 Process 結果，可以確認它是接在原本 pipeline 上繼續分析，而不是又從 Raw Data 重新建立另一套規則。

## 3. 載入上游結果，先固定 03 的分析前提

在正式做 Process EDA 前，我先確認前面幾份資料沒有被改掉。

這裡會檢查：

- usable process features 是否還是 27 個
- process QC 是否還是 96 片 wafer
- Lot metadata 是否還是 10 個 Lots
- 02 的 sequence summary 是否還是 10 個 Lots
- 02 的 Mean Si Etch slope 是否仍然是 10 / 10 Lots 都為負

如果這些基本條件不一致，03 後面的結果就不能和前面的 Notebook 接起來。

```
usable_features_df = pd.read_csv(usable_features_path)
process_qc_df = pd.read_csv(process_qc_path)
lot_summary_df = pd.read_csv(lot_summary_path)
quality_sequence_df = pd.read_csv(quality_sequence_path)

usable_process_features = usable_features_df["feature"].tolist()

lot_summary_df["date"] = pd.to_datetime(
    lot_summary_df["date"],
    errors="raise",
)

assert len(usable_process_features) == 27
assert len(process_qc_df) == 96
assert len(lot_summary_df) == 10
assert len(quality_sequence_df) == 10

quality_negative_lots = int(
    (
        quality_sequence_df[
            "mean_si_etch_slope_per_wafer"
        ] < 0
    ).sum()
)

assert quality_negative_lots == 10

print("Usable Process Features：", len(usable_process_features))
print("Process QC Rows：", len(process_qc_df))
print("Lot Metadata Rows：", len(lot_summary_df))
print(
    "02 Mean Si Etch negative-slope Lots：",
    quality_negative_lots,
    "/ 10",
)
```

Usable Process Features： 27
Process QC Rows： 96
Lot Metadata Rows： 10
02 Mean Si Etch negative-slope Lots： 10 / 10

### 這個結果實際告訴我們什麼？

目前輸出確認：

- 可用的 Process Features = **27**
- Process Wafers = **96**
- Lots = **10**
- Mean Si Etch 的 sequence slope = **10 / 10 Lots 都是負值**

所以 02 的 Quality sequence 現象在資料傳到 03 時沒有改變。

接下來真正要確認的就是：**Process 端是不是也有類似的 wafer-sequence structure。** 如果有，後面做 Process–Quality relationship 時就一定要把 sequence 影響考慮進去。

# Part A｜Raw Process Trace 與時間結構

## 4. 建立 Process Group Metadata，並和 01 的 QC / Lot Metadata 對齊

Raw NetCDF 裡每片 wafer 的 group name 是：

`Day_YYYY_MM_DD_Wafer_XX`

這一段先從 group name 解析出：

- process date
- wafer number
- experiment key

再用 01 的 `lot_summary_clean.csv` 把日期對回 Lot。

我也會一起確認：

- Raw NetCDF 是否真的有 96 個 groups
- group names 能不能和 `process_qc_summary.csv` 一一對上
- 每個 Lot 的 wafer 數量是否和 01 的 metadata 一致

這一步只是確認資料身份和對應關係，還不做 Process statistics。

```
def parse_process_group_name(group_name):
    match = re.fullmatch(
        r"Day_(\d{4}_\d{2}_\d{2})_Wafer_(\d+)",
        group_name,
    )

    if match is None:
        raise ValueError(
            f"無法解析 Process Group Name：{group_name}"
        )

    process_date = pd.to_datetime(
        match.group(1).replace("_", "-"),
        errors="raise",
    )
    wafer_number = int(match.group(2))

    experiment_key = (
        process_date.strftime("%Y-%m-%d")
        + "_"
        + f"{wafer_number:02d}"
    )

    return process_date, wafer_number, experiment_key


with Dataset(process_path, "r") as process_ds:
    process_groups = list(process_ds.groups.keys())

assert len(process_groups) == 96
assert set(process_groups) == set(process_qc_df["group_name"])

group_records = []

date_to_lot = (
    lot_summary_df
    .set_index("date")["lot_number"]
    .to_dict()
)

for group_name in process_groups:
    process_date, wafer_number, experiment_key = (
        parse_process_group_name(group_name)
    )

    assert process_date in date_to_lot

    group_records.append(
        {
            "group_name": group_name,
            "experiment_key": experiment_key,
            "date": process_date,
            "lot_number": int(date_to_lot[process_date]),
            "wafer_number": wafer_number,
        }
    )

process_group_metadata = (
    pd.DataFrame(group_records)
    .sort_values(["lot_number", "wafer_number"])
    .reset_index(drop=True)
)

assert process_group_metadata["experiment_key"].is_unique

observed_process_counts = (
    process_group_metadata
    .groupby("lot_number")
    .size()
    .rename("observed_wafers")
)

expected_process_counts = (
    lot_summary_df
    .set_index("lot_number")["wafers"]
)

count_check = (
    pd.concat(
        [expected_process_counts, observed_process_counts],
        axis=1,
    )
    .reset_index()
)

count_check["match"] = (
    count_check["wafers"]
    == count_check["observed_wafers"]
)

assert count_check["match"].all()

print("Raw Process Groups：", len(process_groups))
display(count_check)
```

Raw Process Groups： 96

   lot_number  wafers  observed_wafers  match
0           1      10               10   True
1           2      10               10   True
2           3      10               10   True
3           4      10               10   True
4           5      10               10   True
5           6      10               10   True
6           7       6                6   True
7           8      10               10   True
8           9      10               10   True
9          10      10               10   True

### 這個結果實際告訴我們什麼？

Raw Process 一共有 **96 個 groups**，而且每個 Lot 的實際 wafer 數都和 01 的 metadata 一致：

- Lot 1–6、8–10：各 **10 片**
- Lot 7：**6 片**

表格中的 `match` 全部都是 `True`，表示 Raw Process group 和前面整理好的 Lot 資訊沒有錯位。

因此後面 03 的 Process sequence analysis 可以使用完整 **96 片 Process Wafers**。這和 Quality 資料只有 88 片是不同的事情，這裡不應該先把沒有 Quality label 的 Process wafers 丟掉。

## 5. 沿用 01 的 Terminal-Gap 規則，建立統一的 Process Loader

01 已經確認：

- 一般 sampling interval 約 **0.2 秒**
- **69 / 96** 片 wafer 有大於 1 秒的 large gap
- 這些 large gaps 都出現在最後一個 transition

所以 03 不重新發明處理方式，而是直接沿用同一條規則：

> 如果最後一個 time interval 大於 1 秒，就把最後一筆 sample 排除在 main continuous segment 之外；Raw Data 本身不刪除。

這個 loader 會統一做幾件事：

1. 解碼 dictionary-encoded process values。
2. 只保留 27 個 usable features。
3. 檢查時間軸是否嚴格遞增。
4. 如果出現 >1 秒 gap，確認它只能出現在 terminal transition。
5. 建立從 0 秒開始的 `elapsed_seconds`，但仍保留原本的 `process_time`。

後面所有 wafer 都會共用這一套 loader，避免不同分析段落各自處理一次。

```
def clean_feature_name(value):
    if isinstance(value, bytes):
        return value.decode("utf-8")
    return str(value)


def get_main_continuous_segment(
    times,
    data,
    gap_threshold=1.0,
):
    times = np.asarray(times, dtype=float)
    data = np.asarray(data)

    if len(times) != len(data):
        raise ValueError("times 與 process data 長度不一致")

    time_diff = np.diff(times)

    if len(time_diff) > 0 and np.any(time_diff <= 0):
        raise ValueError("Process time axis 不是 strictly increasing")

    large_gap_indices = np.where(
        time_diff > gap_threshold
    )[0]

    if len(large_gap_indices) > 0:
        if not (
            len(large_gap_indices) == 1
            and large_gap_indices[0] == len(time_diff) - 1
        ):
            raise ValueError(
                "偵測到非 terminal 的 >1 s gap，與 01 QC 決策不一致"
            )

        return times[:-1], data[:-1], True

    return times, data, False


with Dataset(dictionary_path, "r") as dictionary_ds:
    decoder = dictionary_ds["data"][:]


def load_process_wafer(group_name):
    with Dataset(process_path, "r") as process_ds:
        group = process_ds.groups[group_name]

        feature_names = [
            clean_feature_name(value)
            for value in group["feature"][:]
        ]

        feature_index = {
            feature: index
            for index, feature in enumerate(feature_names)
        }

        missing_features = [
            feature
            for feature in usable_process_features
            if feature not in feature_index
        ]

        if missing_features:
            raise ValueError(
                f"{group_name} 缺少 usable features: {missing_features}"
            )

        usable_indices = [
            feature_index[feature]
            for feature in usable_process_features
        ]

        encoded_data = group["data"][:, usable_indices]
        decoded_data = decoder[encoded_data]
        raw_times = np.asarray(group["times"][:], dtype=float)

    main_times, main_data, had_terminal_gap = (
        get_main_continuous_segment(
            raw_times,
            decoded_data,
        )
    )

    process_df = pd.DataFrame(
        main_data,
        columns=usable_process_features,
    )

    process_df.insert(0, "process_time", main_times)

    process_df["elapsed_seconds"] = (
        process_df["process_time"]
        - process_df["process_time"].iloc[0]
    )

    return process_df, raw_times, had_terminal_gap


print("Process Loader 建立完成")
```

Process Loader 建立完成

### 這個輸出代表什麼？

這一格顯示 Process Loader 已經成功建立。

它還沒有產生新的製程結論，但後面的範例 wafer、96 片 summary 和 edge-case 檢查都會用同一套 decoding 與 terminal-gap 規則。這樣可以避免同一份資料在不同 cell 被不同方式處理。

## 6. 先用固定的一片 Wafer 檢查時間結構

為了讓每次執行都看到同一個例子，這裡固定使用：

`Day_2024_07_02_Wafer_01`

我先確認幾件最基本的事情：

- Raw time points 有多少
- 有沒有 terminal gap
- 排除 terminal transition 後還剩多少 continuous points
- continuous segment 多長
- sampling interval 是否還是大約 0.2 秒

這一段的目的只是先確認 loader 的結果和 01 的 QC 一致。

```
example_group_name = "Day_2024_07_02_Wafer_01"

assert example_group_name in process_groups

example_process_df, example_raw_times, example_terminal_gap = (
    load_process_wafer(example_group_name)
)

example_duration = (
    example_process_df["process_time"].iloc[-1]
    - example_process_df["process_time"].iloc[0]
)

median_sampling_interval = np.median(
    np.diff(example_process_df["process_time"])
)

print("Example Wafer：", example_group_name)
print("Raw Time Points：", len(example_raw_times))
print("Main Continuous Segment Points：", len(example_process_df))
print("Terminal Gap：", example_terminal_gap)
print("Continuous Segment Duration：", round(example_duration, 2), "seconds")
print("Median Sampling Interval：", round(median_sampling_interval, 4), "seconds")
print(
    "Approximate Sampling Frequency：",
    round(1 / median_sampling_interval, 2),
    "Hz",
)

example_process_df.head()
```

Example Wafer： Day_2024_07_02_Wafer_01
Raw Time Points： 3245
Main Continuous Segment Points： 3244
Terminal Gap： True
Continuous Segment Duration： 648.6 seconds
Median Sampling Interval： 0.2 seconds
Approximate Sampling Frequency： 5.0 Hz

   process_time  Stat3_Etch_MV_EpdIntensity  Stat3_Etch_MV_ForeLinePressure  \
0         92.77                  791.590942                       36.011841   
1         92.97                  791.590942                       37.232582   
2         93.17                  791.590942                       37.232582   
3         93.37                  791.590942                       37.232582   
4         93.57                  791.590942                       37.232582   

   Stat3_Etch_MV_Gas1Flow  Stat3_Etch_MV_Gas2Flow  Stat3_Etch_MV_Gas4Flow  \
0                    0.23                    4.12                    4.94   
1                    0.26                    4.08                    4.97   
2                    0.26                    4.08                    4.97   
3                    0.26                    4.08                    4.97   
4                    0.26                    4.08                    4.97   

   Stat3_Etch_MV_Gas5Flow  Stat3_Etch_MV_Gas7Flow  Stat3_Etch_MV_Heater1Temp  \
0                     0.0                    2.10                1371.099976   
1                     0.0                    2.01                1371.099976   
2                     0.0                    2.01                1371.099976   
3                     0.0                    2.01                1371.099976   
4                     0.0                    2.01                1371.099976   

   Stat3_Etch_MV_Heater2Temp  Stat3_Etch_MV_Heater3Temp  \
0                  54.200001                       10.2   
1                  54.200001                       10.2   
2                  54.200001                       10.2   
3                  54.200001                       10.2   
4                  54.200001                       10.2   

   Stat3_Etch_MV_Heater4Temp  Stat3_Etch_MV_HeliumBPFlow  \
0                  59.700001                         0.0   
1                  59.700001                         0.0   
2                  59.700001                         0.0   
3                  59.700001                         0.0   
4                  59.700001                         0.0   

   Stat3_Etch_MV_HeliumBPPressure  Stat3_Etch_MV_PlatenDcBias  \
0                        0.014649                         0.0   
1                        0.014039                         0.0   
2                        0.014039                         0.0   
3                        0.014039                         0.0   
4                        0.014039                         0.0   

   Stat3_Etch_MV_PlatenRFLoadCapacitor  Stat3_Etch_MV_PlatenRFLoadPower  \
0                             56.48671                              0.0   
1                             49.54985                              0.0   
2                             49.54985                              0.0   
3                             49.54985                              0.0   
4                             49.54985                              0.0   

   Stat3_Etch_MV_PlatenRFPeakToPeak  Stat3_Etch_MV_PlatenRFReflectedPower  \
0                               0.0                                   0.0   
1                               0.0                                   0.0   
2                               0.0                                   0.0   
3                               0.0                                   0.0   
4                               0.0                                   0.0   

   Stat3_Etch_MV_PlatenRFTuningCapacitor  Stat3_Etch_MV_Pressure  \
0                              14.267404                  0.0014   
1                              29.648731                  0.0013   
2                              29.648731                  0.0013   
3                              29.648731                  0.0013   
4                              29.648731                  0.0013   

   Stat3_Etch_MV_SourceRF2PeakToPeak  Stat3_Etch_MV_SourceRF2TuningCapacitor  \
0                                0.0                                     1.0   
1                                0.0                                     1.0   
2                                0.0                                     1.0   
3                                0.0                                     1.0   
4                                0.0                                     1.0   

   Stat3_Etch_MV_SourceRFLoadPower  Stat3_Etch_MV_SourceRFPeakToPeak  \
0                              0.0                               0.0   
1                              0.0                               0.0   
2                              0.0                               0.0   
3                              0.0                               0.0   
4                              0.0                               0.0   

   Stat3_Etch_MV_SourceRFReflectedPower  \
0                              0.061037   
1                              0.000000   
2                              0.000000   
3                              0.000000   
4                              0.000000   

   Stat3_Etch_MV_SourceRFTuningCapacitor  Stat3_Etch_MV_moriInnerCurrent  \
0                                    3.0                             0.0   
1                                    3.0                             0.0   
2                                    3.0                             0.0   
3                                    3.0                             0.0   
4                                    3.0                             0.0   

   elapsed_seconds  
0              0.0  
1              0.2  
2              0.4  
3              0.6  
4              0.8

### 這個結果實際告訴我們什麼？

這片範例 wafer 的結果是：

- Raw time points = **3,245**
- Main continuous segment = **3,244 points**
- Terminal gap = **True**
- Continuous segment duration ≈ **648.6 秒**
- Median sampling interval = **0.2 秒**
- Sampling frequency ≈ **5 Hz**

也就是說，這片 wafer 最後確實多了一個 terminal gap；排除最後一筆後，主要連續資料仍然保持約 0.2 秒一次的取樣。

這和 01 的 QC 結果一致，所以 03 的 loader 沒有改掉上游的時間軸定義。

另外，`process_time` 在這裡只當作單片 wafer 內的數值時間軸，不把它當成跨 wafer 的 absolute timestamp；畫圖時會改用從 0 開始的 `elapsed_seconds`，比較直觀。

# Part B｜Process Signal Behavior

## 7. 先看一片 Wafer 裡 27 個 Process Signals 怎麼變

這一段先在完整 continuous segment 上計算每個 feature 的：

- Min / Max / Mean / Std
- Range
- Unique Values

我不是要在這裡做 feature selection，而是先了解這些 signal 大概屬於哪一種型態，例如：

- 幾乎維持固定
- 只有幾個離散狀態
- 持續變動或週期切換

這也能幫助後面判斷，為什麼不能把所有 signals 都只用「整段製程平均值」來理解。

```
example_signal_summary = pd.DataFrame(
    {
        "min": example_process_df[
            usable_process_features
        ].min(),
        "max": example_process_df[
            usable_process_features
        ].max(),
        "mean": example_process_df[
            usable_process_features
        ].mean(),
        "std": example_process_df[
            usable_process_features
        ].std(ddof=0),
        "n_unique": example_process_df[
            usable_process_features
        ].nunique(),
    }
)

example_signal_summary["range"] = (
    example_signal_summary["max"]
    - example_signal_summary["min"]
)

example_signal_summary["is_constant_within_wafer"] = (
    example_signal_summary["n_unique"] == 1
)

n_constant_example = int(
    example_signal_summary["is_constant_within_wafer"].sum()
)

n_changing_example = (
    len(example_signal_summary)
    - n_constant_example
)

print("有變化的 Process Features：", n_changing_example)
print("完全固定的 Process Features：", n_constant_example)

example_signal_summary.sort_values(
    ["n_unique", "std"]
)[
    [
        "min",
        "max",
        "mean",
        "std",
        "range",
        "n_unique",
        "is_constant_within_wafer",
    ]
]
```

有變化的 Process Features： 27
完全固定的 Process Features： 0

                                                min          max         mean  \
Stat3_Etch_MV_Heater1Temp               1371.000000  1371.099976  1371.013916   
Stat3_Etch_MV_SourceRF2TuningCapacitor     1.000000     2.000000     1.943896   
Stat3_Etch_MV_EpdIntensity                 0.123000   791.590942    18.665403   
Stat3_Etch_MV_Heater3Temp                 10.100000    10.300000    10.162731   
Stat3_Etch_MV_SourceRFTuningCapacitor      1.000000     4.000000     3.007707   
Stat3_Etch_MV_Heater4Temp                 59.700001    60.200001    59.995281   
Stat3_Etch_MV_Heater2Temp                 54.200001    54.700001    54.423706   
Stat3_Etch_MV_SourceRF2PeakToPeak          0.000000    60.121464     0.184579   
Stat3_Etch_MV_moriInnerCurrent             0.000000    10.050966     9.826375   
Stat3_Etch_MV_Gas7Flow                     1.850000     2.130000     2.002830   
Stat3_Etch_MV_Gas1Flow                     0.000000   200.000000     7.209301   
Stat3_Etch_MV_HeliumBPPressure             0.000000    14.993134    14.382891   
Stat3_Etch_MV_Gas2Flow                     3.670000     4.440000     4.158308   
Stat3_Etch_MV_PlatenRFLoadPower            0.000000    80.294197    40.977112   
Stat3_Etch_MV_SourceRFLoadPower            0.000000  2806.482178  2587.941162   
Stat3_Etch_MV_ForeLinePressure            20.752586   157.475510   127.467361   
Stat3_Etch_MV_HeliumBPFlow                 0.000000     9.458297     1.669194   
Stat3_Etch_MV_Pressure                     0.000600     0.074000     0.040618   
Stat3_Etch_MV_PlatenRFReflectedPower       0.000000   222.525711     3.365837   
Stat3_Etch_MV_Gas5Flow                     0.000000   600.030029   408.241394   
Stat3_Etch_MV_Gas4Flow                     0.000000   300.019989    71.454414   
Stat3_Etch_MV_PlatenDcBias               -32.074955    30.426954     1.911838   
Stat3_Etch_MV_SourceRFReflectedPower       0.000000  1000.000000   138.899017   
Stat3_Etch_MV_PlatenRFTuningCapacitor     14.267404    50.065617    28.404041   
Stat3_Etch_MV_SourceRFPeakToPeak           0.000000  3383.434570  3055.112305   
Stat3_Etch_MV_PlatenRFLoadCapacitor        7.861568    94.564651    86.075912   
Stat3_Etch_MV_PlatenRFPeakToPeak           0.000000   976.371033   520.671997   

                                               std        range  n_unique  \
Stat3_Etch_MV_Heater1Temp                 0.034653     0.099976         2   
Stat3_Etch_MV_SourceRF2TuningCapacitor    0.230122     1.000000         2   
Stat3_Etch_MV_EpdIntensity              119.715904   791.467957         2   
Stat3_Etch_MV_Heater3Temp                 0.049361     0.200000         3   
Stat3_Etch_MV_SourceRFTuningCapacitor     0.232134     3.000000         3   
Stat3_Etch_MV_Heater4Temp                 0.098066     0.500000         6   
Stat3_Etch_MV_Heater2Temp                 0.124802     0.500000         6   
Stat3_Etch_MV_SourceRF2PeakToPeak         3.169480    60.121464        12   
Stat3_Etch_MV_moriInnerCurrent            1.302376    10.050966        24   
Stat3_Etch_MV_Gas7Flow                    0.035902     0.280000        29   
Stat3_Etch_MV_Gas1Flow                   35.034779   200.000000        45   
Stat3_Etch_MV_HeliumBPPressure            2.930775    14.993134        62   
Stat3_Etch_MV_Gas2Flow                    0.114070     0.770000        76   
Stat3_Etch_MV_PlatenRFLoadPower          22.976429    80.294197       131   
Stat3_Etch_MV_SourceRFLoadPower         707.295044  2806.482178       157   
Stat3_Etch_MV_ForeLinePressure           34.863262   136.722931       193   
Stat3_Etch_MV_HeliumBPFlow                0.432230     9.458297       268   
Stat3_Etch_MV_Pressure                    0.009166     0.073400       286   
Stat3_Etch_MV_PlatenRFReflectedPower      8.137120   222.525711       298   
Stat3_Etch_MV_Gas5Flow                  270.394592   600.030029       407   
Stat3_Etch_MV_Gas4Flow                  121.883949   300.019989       472   
Stat3_Etch_MV_PlatenDcBias               11.159678    62.501907       668   
Stat3_Etch_MV_SourceRFReflectedPower    176.956253  1000.000000       678   
Stat3_Etch_MV_PlatenRFTuningCapacitor     3.930852    35.798214       851   
Stat3_Etch_MV_SourceRFPeakToPeak        792.251892  3383.434570       994   
Stat3_Etch_MV_PlatenRFLoadCapacitor      14.047137    86.703087      1582   
Stat3_Etch_MV_PlatenRFPeakToPeak        230.449524   976.371033      2152   

                                        is_constant_within_wafer  
Stat3_Etch_MV_Heater1Temp                                  False  
Stat3_Etch_MV_SourceRF2TuningCapacitor                     False  
Stat3_Etch_MV_EpdIntensity                                 False  
Stat3_Etch_MV_Heater3Temp                                  False  
Stat3_Etch_MV_SourceRFTuningCapacitor                      False  
Stat3_Etch_MV_Heater4Temp                                  False  
Stat3_Etch_MV_Heater2Temp                                  False  
Stat3_Etch_MV_SourceRF2PeakToPeak                          False  
Stat3_Etch_MV_moriInnerCurrent                             False  
Stat3_Etch_MV_Gas7Flow                                     False  
Stat3_Etch_MV_Gas1Flow                                     False  
Stat3_Etch_MV_HeliumBPPressure                             False  
Stat3_Etch_MV_Gas2Flow                                     False  
Stat3_Etch_MV_PlatenRFLoadPower                            False  
Stat3_Etch_MV_SourceRFLoadPower                            False  
Stat3_Etch_MV_ForeLinePressure                             False  
Stat3_Etch_MV_HeliumBPFlow                                 False  
Stat3_Etch_MV_Pressure                                     False  
Stat3_Etch_MV_PlatenRFReflectedPower                       False  
Stat3_Etch_MV_Gas5Flow                                     False  
Stat3_Etch_MV_Gas4Flow                                     False  
Stat3_Etch_MV_PlatenDcBias                                 False  
Stat3_Etch_MV_SourceRFReflectedPower                       False  
Stat3_Etch_MV_PlatenRFTuningCapacitor                      False  
Stat3_Etch_MV_SourceRFPeakToPeak                           False  
Stat3_Etch_MV_PlatenRFLoadCapacitor                        False  
Stat3_Etch_MV_PlatenRFPeakToPeak                           False

### 這個結果實際告訴我們什麼？

在這片範例 wafer 的 continuous segment 裡：

- 27 個 usable features **全部都有時間上的變化**
- 完全固定的 feature = **0**

但它們的變化方式差很多。

例如：

- `Heater1Temp` 大約只在 **1371.0–1371.1** 之間變動，而且只有少數離散值。
- `EpdIntensity` 也只有少數狀態，但會從大約 **791.6** 切到接近 0，這種資訊主要來自「狀態切換」，不是細小連續波動。
- RF / bias 類 signals 的 unique values 很多，屬於比較動態的連續訊號。

所以這裡最重要的意思是：**「有變化」不代表大家的變化形式一樣，`n_unique` 少也不代表沒有資訊。**

另外，各 sensor 的單位和尺度都不同，因此不能因為某個 feature 數值看起來比較大，就直接說它比較重要。

## 8. 畫幾個代表性的 Time-Series Pattern

接著我挑 11 個代表性 signals 畫 time series。

這裡不做統計排名，目的只是直接看 waveform，確認資料裡大致有哪些型態，例如：

- startup / shutdown transition
- 長時間主要製程區段
- cyclic switching
- stable high-level plateau

這一步主要是幫下一節決定 Main Active Process Window 要怎麼抓。

```
candidate_signals = [
    "Stat3_Etch_MV_EpdIntensity",
    "Stat3_Etch_MV_ForeLinePressure",
    "Stat3_Etch_MV_Gas1Flow",
    "Stat3_Etch_MV_Gas4Flow",
    "Stat3_Etch_MV_Gas5Flow",
    "Stat3_Etch_MV_HeliumBPPressure",
    "Stat3_Etch_MV_PlatenDcBias",
    "Stat3_Etch_MV_PlatenRFLoadPower",
    "Stat3_Etch_MV_PlatenRFPeakToPeak",
    "Stat3_Etch_MV_SourceRFLoadPower",
    "Stat3_Etch_MV_SourceRFPeakToPeak",
]

selected_signals = [
    feature
    for feature in candidate_signals
    if feature in example_process_df.columns
]

print("Representative Signals：", len(selected_signals))

for feature in selected_signals:
    short_name = feature.replace("Stat3_Etch_MV_", "")

    fig, ax = plt.subplots(figsize=(10, 4))
    ax.plot(
        example_process_df["elapsed_seconds"],
        example_process_df[feature],
        linewidth=0.9,
    )
    ax.set_xlabel("Elapsed Process Time (seconds)")
    ax.set_ylabel(short_name)
    ax.set_title(f"{short_name}\n{example_group_name}")
    plt.tight_layout()
    plt.show()
```

Representative Signals： 11

### 這些圖實際告訴我們什麼？

從目前的 waveform 可以大致看出三種型態：

**比較像 transition 主導的 signal**
- `EpdIntensity`
- `Gas1Flow`

**有明顯 cyclic / switching pattern**
- `ForeLinePressure`
- `Gas4Flow`
- `Gas5Flow`
- `PlatenDcBias`
- `PlatenRFLoadPower`
- `PlatenRFPeakToPeak`

**主要呈現長時間高 level / plateau**
- `HeliumBPPressure`
- `SourceRFLoadPower`
- `SourceRFPeakToPeak`

其中 `SourceRFLoadPower` 最適合拿來抓主要製程區段：它大約在 **30 秒後進入長時間約 2800 的高功率平台，直到約 628 秒才退出**。

所以後面用它來定義 Main Active Window 是有 waveform 依據的，而不是隨便挑一個 sensor。

不過這裡只描述圖上看得到的 pattern。我不會把 `Gas4`、`Gas5` 自行解釋成特定氣體，也不會只靠 waveform 就猜設備裡真正發生了哪個物理機制。

# Part C｜Main Active Process Window

## 9. 定義這份資料的 Main Active Window

這裡使用：

`SourceRFLoadPower >= 0.8 × 該 Wafer 的 SourceRFLoadPower 最大值`

先找到所有符合條件的連續區段，再取其中**最長的一段**當作 Main Active Window。

我沒有直接固定切 30–628 秒，因為不同 wafer 的主要製程區段在各自 recorded trace 裡，起始位置可能不一樣。

### 需要注意

80% 是這個專案根據目前 waveform 設定的分析 threshold。它只是用來把主要長時間高功率 plateau 找出來，**不是設備官方提供的 setpoint 或 step boundary**。

```
SOURCE_POWER_FEATURE = "Stat3_Etch_MV_SourceRFLoadPower"
ACTIVE_THRESHOLD_RATIO = 0.80


def detect_main_active_window(
    process_df,
    feature_name=SOURCE_POWER_FEATURE,
    threshold_ratio=ACTIVE_THRESHOLD_RATIO,
):
    if not 0 < threshold_ratio < 1:
        raise ValueError("threshold_ratio 必須介於 0 與 1")

    signal = process_df[feature_name].to_numpy(dtype=float)

    if not np.isfinite(signal).all():
        raise ValueError("Main-window signal 含有 NaN / Inf")

    signal_max = signal.max()

    if signal_max <= 0:
        raise ValueError("Main-window signal maximum 必須 > 0")

    threshold = threshold_ratio * signal_max
    active_mask = signal >= threshold

    changes = np.diff(
        active_mask.astype(int),
        prepend=0,
        append=0,
    )

    starts = np.where(changes == 1)[0]
    ends = np.where(changes == -1)[0]

    if len(starts) == 0:
        raise ValueError("找不到 Main Active Process Window")

    lengths = ends - starts
    longest_index = int(np.argmax(lengths))

    start_index = int(starts[longest_index])
    end_index = int(ends[longest_index])

    main_df = process_df.iloc[
        start_index:end_index
    ].copy()

    start_time = float(main_df["elapsed_seconds"].iloc[0])
    end_time = float(main_df["elapsed_seconds"].iloc[-1])

    return {
        "threshold": float(threshold),
        "start_index": start_index,
        "end_index": end_index,
        "start_time": start_time,
        "end_time": end_time,
        "duration_seconds": end_time - start_time,
        "n_samples": len(main_df),
        "main_df": main_df,
    }


example_main_window = detect_main_active_window(
    example_process_df
)

print(
    "Source RF Load Power Max：",
    round(
        example_process_df[SOURCE_POWER_FEATURE].max(),
        2,
    ),
)
print(
    "80% Active Threshold：",
    round(example_main_window["threshold"], 2),
)
print(
    "Main Start：",
    round(example_main_window["start_time"], 2),
)
print(
    "Main End：",
    round(example_main_window["end_time"], 2),
)
print(
    "Main Duration：",
    round(example_main_window["duration_seconds"], 2),
)
print(
    "Main Samples：",
    example_main_window["n_samples"],
)

fig, ax = plt.subplots(figsize=(10, 4))
ax.plot(
    example_process_df["elapsed_seconds"],
    example_process_df[SOURCE_POWER_FEATURE],
    linewidth=0.9,
)
ax.axhline(
    example_main_window["threshold"],
    linestyle=":",
    label="80% Threshold",
)
ax.axvline(
    example_main_window["start_time"],
    linestyle="--",
    label="Main Start",
)
ax.axvline(
    example_main_window["end_time"],
    linestyle="--",
    label="Main End",
)
ax.set_xlabel("Elapsed Process Time (seconds)")
ax.set_ylabel("Source RF Load Power")
ax.set_title(
    f"Detected Main Active Process Window\n{example_group_name}"
)
ax.legend()
plt.tight_layout()
plt.show()
```

Source RF Load Power Max： 2806.48
80% Active Threshold： 2245.19
Main Start： 29.8
Main End： 627.6
Main Duration： 597.8
Main Samples： 2990

### 這個結果實際告訴我們什麼？

以範例 wafer 來看：

- Source RF Load Power 最大值 ≈ **2806.48**
- 80% threshold ≈ **2245.19**
- Main Start ≈ **29.8 秒**
- Main End ≈ **627.6 秒**
- Main Duration ≈ **597.8 秒**
- Main Samples = **2,990**

從圖上可以看到，Start 和 End 都落在主要長時間高功率 plateau 的前後，而 startup / shutdown transition 沒有被混進去。

所以對這片 wafer 來說，80% threshold 確實抓到了我想分析的主要製程區段。這支持它作為目前資料的 EDA heuristic，但仍然不能把它說成設備官方定義。

## 10. 把同一套 Main Active Window 套到全部 96 片 Wafer

確認單片結果合理後，這裡才把完全相同的 loader 和 window detector 套到 96 片 wafers。

每片 wafer 都會保存：

- wafer identity、Lot、wafer sequence
- raw / continuous timepoints
- terminal-gap flag
- main active threshold、start、end、duration、samples
- 27 個 `main_mean__*`
- 27 個 `main_std__*`

我也會逐片和 01 的 `process_qc_summary.csv` 比對 terminal-gap flag。03 判定的結果必須和 01 完全一致。

這張 `process_wafer_summary` 之後會直接交給 04、05、06 使用，後面的 Notebook 不需要再重新切一次 Main Active Window。

```
qc_large_gap_map = (
    process_qc_df
    .set_index("group_name")["large_gap_count"]
    .to_dict()
)

process_wafer_records = []

for _, meta in process_group_metadata.iterrows():
    group_name = meta["group_name"]

    process_df, raw_times, had_terminal_gap = (
        load_process_wafer(group_name)
    )

    expected_terminal_gap = (
        qc_large_gap_map[group_name] > 0
    )

    assert had_terminal_gap == expected_terminal_gap

    main_window = detect_main_active_window(process_df)
    active_df = main_window["main_df"]

    record = {
        "group_name": group_name,
        "experiment_key": meta["experiment_key"],
        "date": meta["date"],
        "lot_number": int(meta["lot_number"]),
        "wafer_number": int(meta["wafer_number"]),
        "raw_timepoints": len(raw_times),
        "continuous_timepoints": len(process_df),
        "terminal_gap": had_terminal_gap,
        "main_active_threshold": main_window["threshold"],
        "main_active_start": main_window["start_time"],
        "main_active_end": main_window["end_time"],
        "main_active_duration": main_window["duration_seconds"],
        "main_active_samples": main_window["n_samples"],
    }

    for feature in usable_process_features:
        values = active_df[feature].to_numpy(dtype=float)

        record[f"main_mean__{feature}"] = float(
            np.mean(values)
        )
        record[f"main_std__{feature}"] = float(
            np.std(values, ddof=0)
        )

    process_wafer_records.append(record)

process_wafer_summary = (
    pd.DataFrame(process_wafer_records)
    .sort_values(["lot_number", "wafer_number"])
    .reset_index(drop=True)
)

assert len(process_wafer_summary) == 96
assert process_wafer_summary["experiment_key"].is_unique

terminal_gap_count = int(
    process_wafer_summary["terminal_gap"].sum()
)

assert terminal_gap_count == 69

print("Process Wafer Summary Rows：", len(process_wafer_summary))
print("Terminal Gap Wafer：", terminal_gap_count)

process_wafer_summary[
    [
        "raw_timepoints",
        "continuous_timepoints",
        "main_active_start",
        "main_active_end",
        "main_active_duration",
        "main_active_samples",
    ]
].describe().T
```

Process Wafer Summary Rows： 96
Terminal Gap Wafer： 69

                       count         mean        std     min        25%  \
raw_timepoints          96.0  3262.177083  67.733533  3193.0  3246.0000   
continuous_timepoints   96.0  3261.458333  67.781369  3193.0  3245.0000   
main_active_start       96.0    33.579896  14.346292    15.4    30.0000   
main_active_end         96.0   631.121979  13.552425   617.4   627.9525   
main_active_duration    96.0   597.542083   2.198244   591.8   597.1000   
main_active_samples     96.0  2988.708333  10.990826  2960.0  2986.5000   

                          50%      75%     max  
raw_timepoints         3247.0  3297.00  3835.0  
continuous_timepoints  3246.0  3296.25  3835.0  
main_active_start        30.0    43.25   143.8  
main_active_end         628.0   638.05   745.8  
main_active_duration    598.0   598.00   602.2  
main_active_samples    2991.0  2991.00  3012.0

### 這個結果實際告訴我們什麼？

96 片 wafer 都成功找到 Main Active Window，而且：

- Terminal-gap wafers = **69**，和 01 完全一致
- Main Active Duration 平均 ≈ **597.54 秒**
- Median ≈ **598.0 秒**
- Std ≈ **2.20 秒**
- Min = **591.8 秒**
- Max = **602.2 秒**

另外，Main Active Start 的範圍很大：

- 最早 ≈ **15.4 秒**
- Median ≈ **30 秒**
- 最晚 ≈ **143.8 秒**

Main Active End 大約落在：

- **617.4–745.8 秒**

這個結果最重要的地方是：**不同 wafer 的主要製程區段在整段錄製資料中的位置差很多，但主要高功率區段本身的持續時間其實非常接近。**

也就是說，如果我硬把所有 wafer 都固定切同一段秒數，會有切錯位置的風險；用每片 wafer 自己的 waveform 找 Main Active Window 會比較合理。

## 10.1 檢查 80% Threshold 是否太敏感

因為 80% 是這份資料自己定義的 heuristic，所以在正式把它交給後面的 Notebook 前，我再做一次 sensitivity check。

這裡不看任何 Quality outcome，也不會挑一個「讓模型表現最好」的 threshold，只單純比較：

- 70%
- 75%
- 80%（目前使用）
- 85%
- 90%

在 96 片 wafer 上得到的：

- Main Active Start
- Main Active End
- Duration
- 相對 80% 的 boundary / duration shift

我想確認的是：**80% 附近稍微改一點 threshold 時，抓到的還是不是同一段長時間 high-power plateau。**

```
threshold_ratios = [0.70, 0.75, 0.80, 0.85, 0.90]
window_sensitivity_records = []

for _, meta in process_group_metadata.iterrows():
    process_df, _, _ = load_process_wafer(meta["group_name"])

    for ratio in threshold_ratios:
        window = detect_main_active_window(
            process_df,
            threshold_ratio=ratio,
        )

        window_sensitivity_records.append(
            {
                "experiment_key": meta["experiment_key"],
                "lot_number": int(meta["lot_number"]),
                "wafer_number": int(meta["wafer_number"]),
                "threshold_ratio": ratio,
                "main_active_start": window["start_time"],
                "main_active_end": window["end_time"],
                "main_active_duration": window["duration_seconds"],
                "main_active_samples": window["n_samples"],
            }
        )

window_sensitivity = pd.DataFrame(window_sensitivity_records)

baseline_80 = (
    window_sensitivity.loc[
        window_sensitivity["threshold_ratio"].eq(0.80),
        [
            "experiment_key",
            "main_active_start",
            "main_active_end",
            "main_active_duration",
        ],
    ]
    .rename(
        columns={
            "main_active_start": "start_80",
            "main_active_end": "end_80",
            "main_active_duration": "duration_80",
        }
    )
)

window_sensitivity = window_sensitivity.merge(
    baseline_80,
    on="experiment_key",
    how="left",
    validate="many_to_one",
)

window_sensitivity["abs_start_shift_vs_80"] = (
    window_sensitivity["main_active_start"]
