Repository: momo840505/semiconductor-etch-process-intelligence

# Semiconductor Etch Process Intelligence

## 半導體蝕刻製程智慧分析與虛擬量測

這個專案使用公開的 BOSCH Plasma-Etching 製程資料，從 wafer 品質、製程訊號、SPC、多變量分析、Virtual Metrology 到異常偵測，整理成一條完整的半導體製程資料分析流程。

專案重點不是只追求單一模型分數，而是先處理 Lot / wafer sequence 結構，再分開看 Process–Quality association、預測、SPC、OOD 和 model error。

---

## 2. Dataset

資料來源：

**A Multi-Model Dataset for BOSCH Plasma-Etching: Optical Emission Spectra, Process Parameters, and Wafer Measurements for Data-Driven Plasma Modeling**

Zenodo DOI:

https://doi.org/10.5281/zenodo.17122442

這個專案主要使用：

- `Process_data.nc`
- `Dictionary_process.nc`
- `Lot_status.xlsx`
- `Si_Oxide_etch_89_points.csv`
- `Readme.pdf`
- `Wafer_layout.pdf`

原始資料不放進 GitHub repository。

File: notebooks/04_process_quality_relationship.ipynb
# 04｜Process–Quality Relationship Analysis

## 專案名稱
**半導體蝕刻製程智慧分析與虛擬量測**  
Semiconductor Etch Process Intelligence & Virtual Metrology

---

## 這份 Notebook 要做什麼？

前面的結果已經告訴我兩件很重要的事：

- 02：**10 / 10 Lots 的 Mean Si Etch 都會隨 Wafer Sequence 下降**
- 03：**多個 Process Signals 也會隨 Lot 內的 Wafer Sequence 系統性變化**

所以這一份不能直接把全部 wafer 混在一起算：

`Process Signal ↔ Quality`

因為如果 Process 和 Quality 都只是一起跟著 `wafer_number` 變化，普通 pooled correlation 可能會看起來很高，但不代表兩者真的有獨立關係。

這份 Notebook 會直接使用：

- `02 → wafer_quality_summary.csv`
- `03 → process_wafer_summary.csv`

主要回答：

1. 96 片 Process wafers 和 88 片 Quality wafers 能不能正確一對一配對？
2. 如果直接算 pooled correlation，會看到哪些看起來很強的關係？
3. 在每個 Lot 內先移除 Process 和 Quality 對 Wafer Number 的線性 trend 後，哪些 residual associations 還存在？
4. Mean Si Etch 和 Within-Wafer CV 對應到的 Process pattern 是否一樣？

這裡做的是 **sequence-aware exploratory association analysis**。我只討論 association，不會把 correlation 寫成因果關係。

## 1. 載入套件

這一份主要用到表格處理、統計 correlation 和畫圖。

因為 Main Active Window 已經在 03 建好，所以 04 不再讀 Raw NetCDF，也不會重新切 Process Window。

```
from pathlib import Path

import numpy as np
import pandas as pd
import matplotlib.pyplot as plt

from scipy.stats import pearsonr, spearmanr
from IPython.display import display

pd.set_option("display.max_columns", 120)
pd.set_option("display.max_rows", 180)

print("套件載入完成")
```

套件載入完成

### 這個輸出代表什麼？

畫面顯示套件載入完成，代表分析環境可以正常啟動。

這一格還沒有讀資料，也還沒有任何 Process–Quality 結果，所以目前只能確認環境正常，真正的資料檢查從下一段開始。

## 2. 設定 04 要使用的兩份正式輸入

04 只讀兩份上游結果：

### Quality
`wafer_quality_summary.csv`，來自 02

### Process
`process_wafer_summary.csv`，來自 03

這樣做的原因很單純：Main Active Window 已經在 03 定義完成，04 不需要再從 Raw NetCDF 重算一次。

也就是說，Quality 的定義由 02 負責，Process Window 的定義由 03 負責，04 只專心分析兩邊的 relationship。

```
CURRENT_DIR = Path.cwd()

if CURRENT_DIR.name == "notebooks":
    PROJECT_ROOT = CURRENT_DIR.parent
else:
    PROJECT_ROOT = CURRENT_DIR

PROCESSED_DATA_DIR = PROJECT_ROOT / "data" / "processed"
FIGURE_DIR = PROJECT_ROOT / "reports" / "figures"

FIGURE_DIR.mkdir(parents=True, exist_ok=True)

wafer_quality_path = (
    PROCESSED_DATA_DIR / "wafer_quality_summary.csv"
)
process_summary_path = (
    PROCESSED_DATA_DIR / "process_wafer_summary.csv"
)

required_paths = [
    wafer_quality_path,
    process_summary_path,
]

missing_paths = [
    path for path in required_paths
    if not path.exists()
]

assert not missing_paths, (
    "缺少必要上游 artifacts："
    + ", ".join(str(path) for path in missing_paths)
)

print("Quality Artifact：", wafer_quality_path)
print("Process Artifact：", process_summary_path)
```

Quality Artifact： C:\Users\momo8\Desktop\semiconductor-etch-process-intelligence\data\processed\wafer_quality_summary.csv
Process Artifact： C:\Users\momo8\Desktop\semiconductor-etch-process-intelligence\data\processed\process_wafer_summary.csv

### 這個輸出代表什麼？

輸出列出的 Quality 和 Process artifact 路徑都能正常找到。

這表示 04 接下來使用的：

- Quality summary 和 02 一致
- Process wafer summary 和 03 一致

所以後面的 relationship analysis 是建立在同一批上游資料上，不會因為 04 自己重新整理資料而改變樣本定義。

## 3. 載入後先檢查 02 / 03 的資料有沒有被改掉

正式做 correlation 前，我先做基本 integrity check。

### Quality 這邊要確認
- 88 rows
- 88 個 unique `experiment_key`
- 每片 wafer 有 89 個量測點

### Process 這邊要確認
- 96 rows
- 96 個 unique `experiment_key`
- 27 個 `main_mean__*` features
- 69 片 terminal-gap wafers
- Main Active Duration 大約落在 591.8–602.2 秒

這一段不是重做 02 / 03，只是確認資料傳到 04 時還是同一個版本。

```
wafer_quality_df = pd.read_csv(wafer_quality_path)
process_wafer_summary = pd.read_csv(process_summary_path)

required_quality_columns = {
    "experiment_key",
    "lot_number",
    "wafer_number",
    "n_points",
    "mean_si_etch",
    "cv_si_etch_pct",
}

required_process_columns = {
    "experiment_key",
    "lot_number",
    "wafer_number",
    "terminal_gap",
    "main_active_duration",
}

missing_quality = (
    required_quality_columns
    - set(wafer_quality_df.columns)
)
missing_process = (
    required_process_columns
    - set(process_wafer_summary.columns)
)

assert not missing_quality, (
    f"Quality artifact 缺少欄位：{sorted(missing_quality)}"
)
assert not missing_process, (
    f"Process artifact 缺少欄位：{sorted(missing_process)}"
)

main_mean_columns = [
    column
    for column in process_wafer_summary.columns
    if column.startswith("main_mean__")
]

assert len(wafer_quality_df) == 88
assert wafer_quality_df["experiment_key"].is_unique
assert wafer_quality_df["n_points"].eq(89).all()

assert len(process_wafer_summary) == 96
assert process_wafer_summary["experiment_key"].is_unique
assert len(main_mean_columns) == 27

terminal_gap_count = int(
    process_wafer_summary["terminal_gap"].sum()
)

assert terminal_gap_count == 69

print("Quality Wafers：", len(wafer_quality_df))
print("Process Wafers：", len(process_wafer_summary))
print("Main Mean Features：", len(main_mean_columns))
print("Terminal Gap Wafers：", terminal_gap_count)

display(
    wafer_quality_df[
        ["mean_si_etch", "cv_si_etch_pct"]
    ].describe().T
)

display(
    process_wafer_summary[
        ["main_active_duration"]
    ].describe().T
)
```

Quality Wafers： 88
Process Wafers： 96
Main Mean Features： 27
Terminal Gap Wafers： 69

                count      mean       std        min        25%        50%  \
mean_si_etch     88.0  43.66812  0.401909  42.942928  43.349077  43.667601   
cv_si_etch_pct   88.0   8.21143  0.182921   7.904162   8.092702   8.191840   

                      75%        max  
mean_si_etch    43.983902  44.376304  
cv_si_etch_pct   8.309548   8.946925

                      count        mean       std    min    25%    50%    75%  \
main_active_duration   96.0  597.542083  2.198244  591.8  597.1  598.0  598.0   

                        max  
main_active_duration  602.2

### 這個結果實際告訴我們什麼？

目前讀到的資料是：

- Quality Wafers = **88**
- Process Wafers = **96**
- Main Mean Features = **27**
- Terminal-gap Wafers = **69**

Quality 的分布也和上游一致：

- Mean Si Etch 平均約 **43.668**
- Mean Si Etch 範圍約 **42.943–44.376**
- CV 平均約 **8.211%**
- CV 範圍約 **7.904–8.947%**

Process 端的 Main Active Duration 平均約 **597.54 秒**，範圍仍是 **591.8–602.2 秒**。

這裡最重要的意思不是重新報一次這些數字，而是確認 02 和 03 的資料結構沒有在進入 04 後被改掉。

另外，69 片 terminal-gap wafers 只是前面已確認的時間軸結尾現象，**不能解讀成 69 片製程異常**。

## 4. 把 Process Wafer 和 Quality Wafer 一對一配起來

這裡使用 `experiment_key` 做 one-to-one inner merge。

除了檢查數量，我也會確認：

- `lot_number` 是否完全一致
- `wafer_number` 是否完全一致

因為只看 key 能不能 merge 還不夠。如果 Lot 或 Wafer Number 對錯，後面算出的 correlation 也會跟著錯。

```
process_quality_df = pd.merge(
    process_wafer_summary,
    wafer_quality_df,
    on="experiment_key",
    how="inner",
    validate="one_to_one",
    suffixes=("_process", "_quality"),
)

process_only_keys = sorted(
    set(process_wafer_summary["experiment_key"])
    - set(wafer_quality_df["experiment_key"])
)

quality_only_keys = sorted(
    set(wafer_quality_df["experiment_key"])
    - set(process_wafer_summary["experiment_key"])
)

lot_match = (
    process_quality_df["lot_number_process"]
    .eq(process_quality_df["lot_number_quality"])
    .all()
)

wafer_number_match = (
    process_quality_df["wafer_number_process"]
    .eq(process_quality_df["wafer_number_quality"])
    .all()
)

assert len(process_quality_df) == 88
assert len(process_only_keys) == 8
assert len(quality_only_keys) == 0
assert lot_match
assert wafer_number_match

process_quality_df["lot_number"] = (
    process_quality_df["lot_number_process"].astype(int)
)

process_quality_df["wafer_number"] = (
    process_quality_df["wafer_number_process"].astype(int)
)

print("Process Wafers：", len(process_wafer_summary))
print("Quality Wafers：", len(wafer_quality_df))
print("Matched Wafers：", len(process_quality_df))
print("Process-only Wafers：", len(process_only_keys))
print("Quality-only Wafers：", len(quality_only_keys))
print("Lot Number 完全一致：", lot_match)
print("Wafer Number 完全一致：", wafer_number_match)

print("\n沒有 89-point Quality Outcome 的 Process Wafers：")
for key in process_only_keys:
    print("-", key)
```

Process Wafers： 96
Quality Wafers： 88
Matched Wafers： 88
Process-only Wafers： 8
Quality-only Wafers： 0
Lot Number 完全一致： True
Wafer Number 完全一致： True

沒有 89-point Quality Outcome 的 Process Wafers：
- 2024-07-02_07
- 2024-08-21_09
- 2024-08-22_05
- 2024-08-22_06
- 2024-08-22_07
- 2024-08-22_08
- 2024-08-22_09
- 2024-08-22_10

### 這個結果實際告訴我們什麼？

配對結果是：

- Process Wafers = **96**
- Quality Wafers = **88**
- Matched Wafers = **88**
- Process-only Wafers = **8**
- Quality-only Wafers = **0**
- Lot Number 完全一致 = **True**
- Wafer Number 完全一致 = **True**

所以 88 片有 Quality outcome 的 wafer 全部都成功找到唯一的 Process record，而且 Lot / Wafer Number 沒有錯配。04 沒有因 merge 再少掉任何一片有標籤的 wafer。

另外有 8 片 wafer 只有 Process data、沒有 89-point Quality outcome，所以它們不能拿來做這份 Process–Quality analysis。不過它們仍然是有效的 Process wafers，因此 05 做 Process Monitoring 時應該保留。

缺少 Quality 的 wafer 也不是平均分散在各 Lot，尤其 Lot 10 少得比較多。這會直接影響後面各 Lot relationship 的穩定程度。

## 5. 看 88 片 Matched Wafers 分布在哪些 Lots

不同 Lot 有 Quality outcome 的 wafer 數量不完全一樣。

這件事會影響：

- 每個 Lot 內 correlation 的穩定度
- pooled residual correlation 中各 Lot 實際貢獻的 observation 數

所以在正式算 relationship 前，我先把每個 Lot 的 matched sample size 列出來。

```
matched_wafers_by_lot = (
    process_quality_df
    .groupby("lot_number")
    .agg(
        n_matched_wafers=("experiment_key", "nunique"),
        first_wafer=("wafer_number", "min"),
        last_wafer=("wafer_number", "max"),
    )
    .reset_index()
)

matched_wafers_by_lot
```

   lot_number  n_matched_wafers  first_wafer  last_wafer
0           1                 9            1          10
1           2                10            1          10
2           3                10            1          10
3           4                10            1          10
4           5                10            1          10
5           6                10            1          10
6           7                 6            1           6
7           8                10            1          10
8           9                 9            1          10
9          10                 4            1           4

### 這個結果實際告訴我們什麼？

大部分 Lots 有 **9–10 片** matched wafers，但：

- Lot 7 只有 **6 片**
- Lot 10 只有 **4 片**

這表示每個 Lot 的 relationship estimate 不能當成同樣可靠。

尤其 Lot 10 只有 4 個點，任何一片 wafer 都可能明顯影響 correlation，所以 Lot 10 的單一相關係數不能被當成很強的證據。

另外，後面把各 Lot residual 合併時，有 10 片的 Lot 自然會比只有 4 片的 Lot 貢獻更多 observations。

所以 `median_within_lot_spearman` 比較適合拿來看「典型 Lot 內的方向」，真正處理 sequence confounding 還是要看後面的 sequence-adjusted residual correlation。

# Part A｜Sequence-Aware Relationship Method

## 6. 為什麼不能只看普通 Pooled Correlation？

前面的資料結構是：

`Wafer Number → Mean Si Etch`

而且同時也有：

`Wafer Number → 多個 Process Signals`

所以 04 會同時計算三種 relationship。

### 1. Pooled Correlation
直接把 88 片 matched wafers 放在一起算。

### 2. Median Within-Lot Spearman
每個 Lot 分開算 Spearman，再把有效 Lots 的結果取中位數。

### 3. Lot-Specific Linear Sequence-Adjusted Correlation
每個 Lot 內分別做：

`Process Feature ~ Wafer Number`

`Quality Outcome ~ Wafer Number`

接著把兩邊 residual 合併，再算 Pearson / Spearman。

直觀來說，就是先把每個 Lot 自己的 baseline 和簡單線性 wafer-sequence trend 扣掉，再看「偏離各自 trend 的部分」是不是還會一起變。

需要注意的是，這仍然不是 causal analysis。它只能移除目前明確處理的 linear sequence structure，不能保證排除非線性 sequence、chamber state 或其他 confounders。

```
def is_effectively_constant(values):
    values = np.asarray(values, dtype=float)

    if len(values) == 0:
        return True

    return np.allclose(
        values,
        values[0],
        rtol=1e-7,
        atol=1e-8,
    )


def detrend_within_lot(
    dataframe,
    value_column,
):
    residuals = pd.Series(
        index=dataframe.index,
        dtype=float,
    )

    for _, group in dataframe.groupby("lot_number"):
        x = group["wafer_number"].to_numpy(dtype=float)
        y = group[value_column].to_numpy(dtype=float)

        slope, intercept = np.polyfit(x, y, deg=1)
        predicted = intercept + slope * x

        residuals.loc[group.index] = y - predicted

    return residuals.sort_index().to_numpy(dtype=float)


def safe_correlation(
    x,
    y,
    method="pearson",
):
    x = np.asarray(x, dtype=float)
    y = np.asarray(y, dtype=float)

    if is_effectively_constant(x) or is_effectively_constant(y):
        return np.nan

    if method == "pearson":
        return float(pearsonr(x, y).statistic)

    if method == "spearman":
        return float(spearmanr(x, y).statistic)

    raise ValueError("method 必須是 pearson 或 spearman")


def analyze_process_quality_relationship(
    dataframe,
    outcome_column,
):
    result_records = []

    outcome_values = dataframe[
        outcome_column
    ].to_numpy(dtype=float)

    outcome_residuals = detrend_within_lot(
        dataframe,
        outcome_column,
    )

    for process_column in main_mean_columns:
        feature_name = process_column.replace(
            "main_mean__",
            "",
        )

        feature_values = dataframe[
            process_column
        ].to_numpy(dtype=float)

        pooled_pearson = safe_correlation(
            feature_values,
            outcome_values,
            method="pearson",
        )

        pooled_spearman = safe_correlation(
            feature_values,
            outcome_values,
            method="spearman",
        )

        within_lot_spearman = []

        for _, group in dataframe.groupby("lot_number"):
            x = group[
                process_column
            ].to_numpy(dtype=float)

            y = group[
                outcome_column
            ].to_numpy(dtype=float)

            if len(group) < 3:
                continue

            correlation = safe_correlation(
                x,
                y,
                method="spearman",
            )

            if np.isfinite(correlation):
                within_lot_spearman.append(correlation)

        feature_residuals = detrend_within_lot(
            dataframe,
            process_column,
        )

        residual_tolerance = (
            1e-8
            + 1e-7
            * np.nanmax(np.abs(feature_values))
        )

        if (
            np.nanstd(feature_residuals)
            <= residual_tolerance
        ):
            adjusted_pearson = np.nan
            adjusted_spearman = np.nan
        else:
            adjusted_pearson = safe_correlation(
                feature_residuals,
                outcome_residuals,
                method="pearson",
            )

            adjusted_spearman = safe_correlation(
                feature_residuals,
                outcome_residuals,
                method="spearman",
            )

        result_records.append(
            {
                "feature": feature_name,
                "pooled_pearson": pooled_pearson,
                "pooled_spearman": pooled_spearman,
                "median_within_lot_spearman": (
                    float(np.nanmedian(within_lot_spearman))
                    if within_lot_spearman
                    else np.nan
                ),
                "n_valid_lots": len(within_lot_spearman),
                "sequence_adjusted_pearson": adjusted_pearson,
                "sequence_adjusted_spearman": adjusted_spearman,
            }
        )

    result_df = pd.DataFrame(result_records)

    result_df["abs_sequence_adjusted_pearson"] = (
        result_df[
            "sequence_adjusted_pearson"
        ].abs()
    )

    return (
        result_df
        .sort_values(
            "abs_sequence_adjusted_pearson",
            ascending=False,
            na_position="last",
        )
        .reset_index(drop=True)
    )


print("Relationship functions 建立完成")
```

Relationship functions 建立完成

### 這三種 correlation 分別在回答什麼？

三個數字不是重複做同一件事。

- **Pooled correlation**：如果完全不管 Lot 和 Wafer Sequence，Process 和 Quality 看起來有多相關？
- **Within-Lot Spearman**：在各 Lot 裡，兩者通常是不是往同一個方向變？但它還是可能一起被 wafer sequence 帶動。
- **Sequence-adjusted correlation**：先扣掉每個 Lot 自己的 linear sequence trend，再看 Process residual 和 Quality residual 是否仍一起變化。

所以這份 Notebook 最值得看的不是單純「誰的 correlation 最大」，而是：

> **同一個 feature 在 adjustment 前後，relationship 有沒有明顯縮小、變大，甚至反轉方向。**

另外，如果某個 signal 幾乎沒有 variation，就不硬算 correlation，避免 floating-point noise 被當成真的 relationship。

# Part B｜Primary Outcome：Mean Si Etch

## 7. 計算 27 個 Process Features 和 Mean Si Etch 的 Relationship

這裡先把 27 個 features 全部放進同一套計算，建立完整 relationship table。

後面再分開看：

- pooled correlation 最強的 features
- sequence-adjusted correlation 最強的 features

這樣可以直接比較「沒有處理 sequence」和「處理後」到底差多少。

```
mean_etch_relationship = (
    analyze_process_quality_relationship(
        process_quality_df,
        "mean_si_etch",
    )
)

assert len(mean_etch_relationship) == 27

print("Process Features：", len(mean_etch_relationship))

mean_etch_relationship.round(4)
```

Process Features： 27

                                   feature  pooled_pearson  pooled_spearman  \
0          Stat3_Etch_MV_PlatenRFLoadPower         -0.1076          -0.1303   
1   Stat3_Etch_MV_SourceRF2TuningCapacitor         -0.1836          -0.1820   
2           Stat3_Etch_MV_HeliumBPPressure         -0.3490          -0.3290   
3                   Stat3_Etch_MV_Gas1Flow          0.0787          -0.0428   
4         Stat3_Etch_MV_PlatenRFPeakToPeak         -0.6845          -0.7147   
5                   Stat3_Etch_MV_Pressure         -0.0297          -0.0012   
6     Stat3_Etch_MV_SourceRFReflectedPower         -0.5445          -0.5531   
7                Stat3_Etch_MV_Heater3Temp         -0.3132          -0.3321   
8      Stat3_Etch_MV_PlatenRFLoadCapacitor          0.1594           0.1678   
9               Stat3_Etch_MV_PlatenDcBias          0.1536           0.2246   
10               Stat3_Etch_MV_Heater1Temp         -0.2185          -0.1935   
11         Stat3_Etch_MV_SourceRFLoadPower          0.4282           0.4676   
12       Stat3_Etch_MV_SourceRF2PeakToPeak          0.0488           0.0504   
13                  Stat3_Etch_MV_Gas7Flow         -0.2615          -0.1852   
14   Stat3_Etch_MV_PlatenRFTuningCapacitor         -0.7593          -0.7644   
15        Stat3_Etch_MV_SourceRFPeakToPeak          0.1779           0.1682   
16               Stat3_Etch_MV_Heater4Temp          0.0424          -0.0150   
17          Stat3_Etch_MV_ForeLinePressure          0.0977           0.1236   
18                  Stat3_Etch_MV_Gas5Flow         -0.0019           0.0798   
19              Stat3_Etch_MV_HeliumBPFlow          0.1022           0.0492   
20    Stat3_Etch_MV_PlatenRFReflectedPower          0.0253          -0.0137   
21               Stat3_Etch_MV_Heater2Temp          0.1559           0.1756   
22                  Stat3_Etch_MV_Gas4Flow          0.0777           0.0107   
23          Stat3_Etch_MV_moriInnerCurrent         -0.4393          -0.3969   
24                  Stat3_Etch_MV_Gas2Flow          0.1383           0.1103   
25              Stat3_Etch_MV_EpdIntensity             NaN              NaN   
26   Stat3_Etch_MV_SourceRFTuningCapacitor             NaN              NaN   

    median_within_lot_spearman  n_valid_lots  sequence_adjusted_pearson  \
0                      -0.0242            10                    -0.6090   
1                      -0.1741             5                    -0.4333   
2                      -0.2780            10                    -0.3999   
3                      -0.1697            10                     0.3298   
4                      -0.8121            10                    -0.3290   
5                      -0.3030            10                    -0.3079   
6                      -0.5833            10                    -0.2835   
7                      -0.4714            10                    -0.2594   
8                       0.3463            10                     0.2315   
9                       0.2045            10                    -0.2242   
10                     -0.2985            10                    -0.1859   
11                      0.6879            10                    -0.1774   
12                      0.0182            10                    -0.1756   
13                     -0.4629            10                    -0.1481   
14                     -0.8545            10                    -0.1415   
15                      0.7106            10                    -0.1370   
16                     -0.5129            10                     0.1259   
17                      0.7857            10                     0.0685   
18                      0.0000            10                     0.0329   
19                      0.5394            10                    -0.0234   
20                     -0.0727            10                    -0.0222   
21                      0.2571            10                     0.0220   
22                      0.0727            10                    -0.0138   
23                     -0.2545            10                     0.0074   
24                      0.2667            10                     0.0043   
25                         NaN             0                        NaN   
26                         NaN             0                        NaN   

    sequence_adjusted_spearman  abs_sequence_adjusted_pearson  
0                      -0.4855                         0.6090  
1                      -0.3324                         0.4333  
2                      -0.4042                         0.3999  
3                       0.1753                         0.3298  
4                      -0.3128                         0.3290  
5                      -0.2382                         0.3079  
6                      -0.3480                         0.2835  
7                      -0.3019                         0.2594  
8                       0.2695                         0.2315  
9                      -0.1858                         0.2242  
10                     -0.1904                         0.1859  
11                     -0.1205                         0.1774  
12                     -0.1684                         0.1756  
13                     -0.1776                         0.1481  
14                     -0.1477                         0.1415  
15                     -0.1561                         0.1370  
16                      0.0738                         0.1259  
17                      0.0130                         0.0685  
18                      0.0909                         0.0329  
19                     -0.0366                         0.0234  
20                     -0.1167                         0.0222  
21                     -0.0018                         0.0220  
22                     -0.0909                         0.0138  
23                      0.0401                         0.0074  
24                      0.0056                         0.0043  
25                         NaN                            NaN  
26                         NaN                            NaN

### 這張完整表實際要怎麼看？

這張表把 27 個 features 的不同 correlation 指標放在一起，重點是看同一個 feature 在不同方法下有沒有明顯差異。

從結果可以看到幾種情況：

- 有些 feature 的 pooled correlation 很強，但 adjusted correlation 明顯變弱，代表原本的關係很可能和 Lot / Sequence structure 重疊。
- 有些 feature pooled correlation 不強，但 adjustment 後反而變明顯，代表原本的 Lot / Sequence variation 可能把 residual relationship 蓋住。
- `EpdIntensity` 和 `SourceRFTuningCapacitor` 的 Main Active wafer-level mean 幾乎不變，所以 correlation 是 `NaN`。這是資料本身沒有足夠 variation，不是程式出錯。

因此這張表真正要比較的是：

> **原始 pooled relationship 和扣除簡單 sequence structure 後的剩餘 relationship 有多不一樣。**

## 8. 先看如果完全不處理 Sequence，Pooled Correlation 會得到什麼

這一段故意先用最直接的 pooled correlation 排序。

我不是要把它當最後結論，而是想看：如果忽略 02、03 已經看到的 wafer-sequence structure，哪些 features 會看起來和 Mean Si Etch 很相關。

```
mean_etch_pooled_top = (
    mean_etch_relationship
    .assign(
        abs_pooled_pearson=lambda x:
            x["pooled_pearson"].abs()
    )
    .sort_values(
        "abs_pooled_pearson",
        ascending=False,
        na_position="last",
    )
    .head(10)
)

mean_etch_pooled_top[
    [
        "feature",
        "pooled_pearson",
        "pooled_spearman",
        "median_within_lot_spearman",
        "sequence_adjusted_pearson",
        "sequence_adjusted_spearman",
        "n_valid_lots",
    ]
].round(4)
```

                                   feature  pooled_pearson  pooled_spearman  \
14   Stat3_Etch_MV_PlatenRFTuningCapacitor         -0.7593          -0.7644   
4         Stat3_Etch_MV_PlatenRFPeakToPeak         -0.6845          -0.7147   
6     Stat3_Etch_MV_SourceRFReflectedPower         -0.5445          -0.5531   
23          Stat3_Etch_MV_moriInnerCurrent         -0.4393          -0.3969   
11         Stat3_Etch_MV_SourceRFLoadPower          0.4282           0.4676   
2           Stat3_Etch_MV_HeliumBPPressure         -0.3490          -0.3290   
7                Stat3_Etch_MV_Heater3Temp         -0.3132          -0.3321   
13                  Stat3_Etch_MV_Gas7Flow         -0.2615          -0.1852   
10               Stat3_Etch_MV_Heater1Temp         -0.2185          -0.1935   
1   Stat3_Etch_MV_SourceRF2TuningCapacitor         -0.1836          -0.1820   

    median_within_lot_spearman  sequence_adjusted_pearson  \
14                     -0.8545                    -0.1415   
4                      -0.8121                    -0.3290   
6                      -0.5833                    -0.2835   
23                     -0.2545                     0.0074   
11                      0.6879                    -0.1774   
2                      -0.2780                    -0.3999   
7                      -0.4714                    -0.2594   
13                     -0.4629                    -0.1481   
10                     -0.2985                    -0.1859   
1                      -0.1741                    -0.4333   

    sequence_adjusted_spearman  n_valid_lots  
14                     -0.1477            10  
4                      -0.3128            10  
6                      -0.3480            10  
23                      0.0401            10  
11                     -0.1205            10  
2                      -0.4042            10  
7                      -0.3019            10  
13                     -0.1776            10  
10                     -0.1904            10  
1                      -0.3324             5

### 這個結果實際告訴我們什麼？

這張表最重要的地方不是「誰排第一」，而是 adjustment 前後真的會差很多。

幾個很明顯的例子：

- `PlatenRFTuningCapacitor`：Pooled Pearson 約 **-0.759**，sequence adjustment 後只剩約 **-0.142**。  
  原本看起來很強的負相關，大部分在扣掉 Lot 內 sequence trend 後消失，所以不能直接把 -0.759 當成 Process 對 Quality 的獨立關係。

- `SourceRFLoadPower`：Pooled Pearson 約 **+0.428**，adjusted 後變成約 **-0.177**。  
  不只變弱，連方向都反轉，表示原本的正相關很容易受到 Lot / Sequence structure 影響。

- `PlatenRFLoadPower` 則相反：pooled 只有約 **-0.108**，後面 adjusted 後會變成約 **-0.609**。  
  代表原始資料裡的 sequence structure反而把某些 residual association 蓋住了。

所以這一節真正證明的是：**對這份資料來說，sequence adjustment 會實際改變 relationship 的大小，甚至改變方向。只看 pooled correlation 風險很高。**

## 9. 扣除 Lot-Specific Linear Sequence 後，再看 Mean Si Etch Relationship

接下來正式用 `abs(sequence_adjusted_pearson)` 排序，看哪些 relationship 在扣掉簡單 wafer-sequence trend 後仍然比較明顯。

同時保留：

- `median_within_lot_spearman`
- `n_valid_lots`

其中 `n_valid_lots` 只表示有多少 Lots 有足夠 variation 可以計算，不代表那些 Lots 的 correlation 方向全部一致。

```
mean_etch_adjusted_top = (
    mean_etch_relationship
    .head(12)
    .copy()
)

mean_etch_adjusted_top[
    [
        "feature",
        "pooled_pearson",
        "median_within_lot_spearman",
        "n_valid_lots",
        "sequence_adjusted_pearson",
        "sequence_adjusted_spearman",
    ]
].round(4)
```

                                   feature  pooled_pearson  \
0          Stat3_Etch_MV_PlatenRFLoadPower         -0.1076   
1   Stat3_Etch_MV_SourceRF2TuningCapacitor         -0.1836   
2           Stat3_Etch_MV_HeliumBPPressure         -0.3490   
3                   Stat3_Etch_MV_Gas1Flow          0.0787   
4         Stat3_Etch_MV_PlatenRFPeakToPeak         -0.6845   
5                   Stat3_Etch_MV_Pressure         -0.0297   
6     Stat3_Etch_MV_SourceRFReflectedPower         -0.5445   
7                Stat3_Etch_MV_Heater3Temp         -0.3132   
8      Stat3_Etch_MV_PlatenRFLoadCapacitor          0.1594   
9               Stat3_Etch_MV_PlatenDcBias          0.1536   
10               Stat3_Etch_MV_Heater1Temp         -0.2185   
11         Stat3_Etch_MV_SourceRFLoadPower          0.4282   

    median_within_lot_spearman  n_valid_lots  sequence_adjusted_pearson  \
0                      -0.0242            10                    -0.6090   
1                      -0.1741             5                    -0.4333   
2                      -0.2780            10                    -0.3999   
3                      -0.1697            10                     0.3298   
4                      -0.8121            10                    -0.3290   
5                      -0.3030            10                    -0.3079   
6                      -0.5833            10                    -0.2835   
7                      -0.4714            10                    -0.2594   
8                       0.3463            10                     0.2315   
9                       0.2045            10                    -0.2242   
10                     -0.2985            10                    -0.1859   
11                      0.6879            10                    -0.1774   

    sequence_adjusted_spearman  
0                      -0.4855  
1                      -0.3324  
2                      -0.4042  
3                       0.1753  
4                      -0.3128  
5                      -0.2382  
6                      -0.3480  
7                      -0.3019  
8                       0.2695  
9                      -0.1858  
10                     -0.1904  
11                     -0.1205

### 這個結果實際告訴我們什麼？

對 Mean Si Etch 來說，目前最明顯的是 `PlatenRFLoadPower`：

- adjusted Pearson ≈ **-0.609**
- adjusted Spearman ≈ **-0.486**

Pearson 和 Spearman 都是負方向，所以這個 residual association 不只是單一 Pearson 尺度才出現。

`HeliumBPPressure` 也有類似情況：

- adjusted Pearson ≈ **-0.400**
- adjusted Spearman ≈ **-0.404**

兩種方法的方向和大小都很接近。

`Gas1Flow` 則比較需要保守看：

- adjusted Pearson ≈ **+0.330**
- adjusted Spearman ≈ **+0.175**

Pearson 比 Spearman 明顯很多，表示它可能比較受少數點、局部線性結構或尺度影響，證據沒有前兩個那麼一致。

`PlatenRFPeakToPeak` 從 pooled 約 **-0.685** 降到 adjusted 約 **-0.329**，表示它可能同時含有 sequence 共變成分，以及扣掉 sequence 後仍存在的 residual association。

另外，`SourceRF2TuningCapacitor` 雖然 adjusted correlation 不小，但只有 **5 個 valid Lots**，資料支撐比較不足，所以沒有進正式 candidate list。

因此這裡不是在宣布「哪個 Sensor 最重要」，而是找出：**扣掉目前已知的 linear sequence effect 後，哪些 Process–Quality associations 還值得繼續追。**

## 10. 畫圖比較 Pooled Pearson 和 Sequence-Adjusted Pearson

這張圖把每個 feature 的 pooled Pearson 放在 X 軸，sequence-adjusted Pearson 放在 Y 軸。

如果某個點接近 `y = x`，代表 adjustment 前後變化不大。

如果離對角線很遠，代表這個 feature 的原始 correlation 對 Lot / Sequence adjustment 很敏感。

所以這張圖不是 feature ranking，而是直接看「調整前後改了多少」。

```
plot_df = (
    mean_etch_relationship
    .dropna(
        subset=[
            "pooled_pearson",
            "sequence_adjusted_pearson",
        ]
    )
)

fig, ax = plt.subplots(figsize=(7, 6))

ax.scatter(
    plot_df["pooled_pearson"],
    plot_df["sequence_adjusted_pearson"],
    alpha=0.8,
)

limits = [-1, 1]

ax.plot(
    limits,
    limits,
    linestyle="--",
    linewidth=1,
)

ax.axhline(0, linewidth=0.8)
ax.axvline(0, linewidth=0.8)

ax.set_xlim(limits)
ax.set_ylim(limits)
ax.set_xlabel("Pooled Pearson Correlation")
ax.set_ylabel("Sequence-adjusted Pearson Correlation")
ax.set_title(
    "Mean Si Etch: Pooled vs Sequence-adjusted Correlation"
)

plt.tight_layout()

plt.savefig(
    FIGURE_DIR / "process_quality_pooled_vs_adjusted.png",
    dpi=300,
    bbox_inches="tight",
)

plt.show()
```

### 這張圖實際告訴我們什麼？

如果 sequence adjustment 完全沒有影響，所有點應該會大致貼著 `y = x`。

實際圖上有不少點離對角線很遠，而且有些還跨過 0 軸。

這表示目前 27 個 Process Features 中確實存在三種情況：

- pooled correlation 被 sequence 放大
- pooled correlation 被 sequence 蓋住
- adjustment 後連方向都改變

所以這張圖支持前面的數字結果：**這份資料不能只報 pooled correlation。至少要一起看 sequence-adjusted relationship，才不會把共同 sequence trend 直接當成 Process–Quality evidence。**

# Part C｜Secondary Outcome：Within-Wafer Relative Variation

## 11. 改看 `cv_si_etch_pct`

除了 Mean Si Etch，我也用相同方法分析 `cv_si_etch_pct`。

這個 CV 是用 89-point Si Etch 算出的描述性相對變異指標，用來看 wafer 內量測值的相對分散程度。它不是 dataset provider 提供的正式 manufacturing uniformity specification。

分析方法完全沿用前面的 sequence adjustment，避免兩個 outcomes 使用不同規則。

```
cv_relationship = (
    analyze_process_quality_relationship(
        process_quality_df,
        "cv_si_etch_pct",
    )
)

assert len(cv_relationship) == 27

cv_relationship.head(12)[
    [
        "feature",
        "pooled_pearson",
        "median_within_lot_spearman",
        "n_valid_lots",
        "sequence_adjusted_pearson",
        "sequence_adjusted_spearman",
    ]
].round(4)
```

                                  feature  pooled_pearson  \
0               Stat3_Etch_MV_Heater4Temp         -0.3256   
1          Stat3_Etch_MV_moriInnerCurrent         -0.5728   
2                  Stat3_Etch_MV_Gas7Flow         -0.2436   
3   Stat3_Etch_MV_PlatenRFTuningCapacitor         -0.4875   
4        Stat3_Etch_MV_PlatenRFPeakToPeak         -0.4748   
5                  Stat3_Etch_MV_Gas2Flow          0.4600   
6               Stat3_Etch_MV_Heater2Temp          0.5418   
7              Stat3_Etch_MV_PlatenDcBias          0.2137   
8          Stat3_Etch_MV_ForeLinePressure          0.2953   
9               Stat3_Etch_MV_Heater3Temp         -0.2219   
10                 Stat3_Etch_MV_Gas4Flow          0.1314   
11         Stat3_Etch_MV_HeliumBPPressure         -0.3233   

    median_within_lot_spearman  n_valid_lots  sequence_adjusted_pearson  \
0                      -0.1167            10                     0.5513   
1                      -0.5879            10                    -0.5008   
2                      -0.7190            10                    -0.4201   
3                      -0.7939            10                    -0.4107   
4                      -0.6864            10                    -0.4088   
5                       0.1818            10                     0.3277   
6                       0.4326            10                     0.3158   
7                       0.1379            10                    -0.2884   
8                       0.6545            10                     0.2486   
9                      -0.2303            10                    -0.2340   
10                      0.1697            10                     0.1631   
11                     -0.1576            10                    -0.1622   

    sequence_adjusted_spearman  
0                       0.4654  
1                      -0.5020  
2                      -0.5653  
3                      -0.6259  
4                      -0.5157  
5                       0.2363  
6                       0.2005  
7                      -0.3274  
8                       0.3489  
9                      -0.3674  
10                     -0.0085  
11                     -0.1748

### 這個結果實際告訴我們什麼？

CV 的 pattern 和 Mean Si Etch 明顯不一樣。

最明顯的例子是 `Heater4Temp`：

- pooled Pearson ≈ **-0.326**
- adjusted Pearson ≈ **+0.551**

方向完全反轉。也就是說，如果只看 pooled correlation，甚至會得到相反的解讀。

另外幾個 features：

- `moriInnerCurrent`
- `Gas7Flow`
- `PlatenRFTuningCapacitor`
- `PlatenRFPeakToPeak`

在 adjustment 前後都維持負方向，所以它們和 CV 的負 association 對 sequence adjustment 相對沒那麼敏感，雖然仍然只能稱為 association，不能當成因果。

和 Mean Si Etch 的結果放在一起看，可以發現：**扣掉 sequence 後，和平均 Etch level 一起變的 Process signals，和 wafer 內相對 variation 一起變的 signals 並不完全相同。**

也就是說，Mean Si Etch 和 CV 應該當成兩個不同的 Quality 問題來看。

# Part D｜Exploratory Candidate Tables

## 12. 用固定規則整理一份比較短的候選清單

為了讓後面比較好追，我先用一個簡單的 exploratory rule：

- `abs(sequence_adjusted_pearson) >= 0.30`
- `n_valid_lots >= 8`

這個門檻只是用來縮小後續人工檢查範圍。

它不是：

- p-value threshold
- causal selection
- final ML feature selection

所以沒有通過門檻的 feature 也不能直接說「沒用」。

```
CANDIDATE_ABS_CORR_THRESHOLD = 0.30
CANDIDATE_MIN_VALID_LOTS = 8

mean_etch_candidates = (
    mean_etch_relationship
    .loc[
        (
            mean_etch_relationship[
                "abs_sequence_adjusted_pearson"
            ]
            >= CANDIDATE_ABS_CORR_THRESHOLD
        )
        &
        (
            mean_etch_relationship[
                "n_valid_lots"
            ]
            >= CANDIDATE_MIN_VALID_LOTS
        )
    ]
    .copy()
)

cv_candidates = (
    cv_relationship
    .loc[
        (
            cv_relationship[
                "abs_sequence_adjusted_pearson"
            ]
            >= CANDIDATE_ABS_CORR_THRESHOLD
        )
        &
        (
            cv_relationship[
                "n_valid_lots"
            ]
            >= CANDIDATE_MIN_VALID_LOTS
        )
    ]
    .copy()
)

print(
    "Mean Si Etch exploratory candidates：",
    len(mean_etch_candidates),
)

display(
    mean_etch_candidates[
        [
            "feature",
            "n_valid_lots",
            "sequence_adjusted_pearson",
            "sequence_adjusted_spearman",
        ]
    ].round(4)
)

print(
    "\nCV exploratory candidates：",
    len(cv_candidates),
)

display(
    cv_candidates[
        [
            "feature",
            "n_valid_lots",
            "sequence_adjusted_pearson",
            "sequence_adjusted_spearman",
        ]
    ].round(4)
)
```

Mean Si Etch exploratory candidates： 5

                            feature  n_valid_lots  sequence_adjusted_pearson  \
0   Stat3_Etch_MV_PlatenRFLoadPower            10                    -0.6090   
2    Stat3_Etch_MV_HeliumBPPressure            10                    -0.3999   
3            Stat3_Etch_MV_Gas1Flow            10                     0.3298   
4  Stat3_Etch_MV_PlatenRFPeakToPeak            10                    -0.3290   
5            Stat3_Etch_MV_Pressure            10                    -0.3079   

   sequence_adjusted_spearman  
0                     -0.4855  
2                     -0.4042  
3                      0.1753  
4                     -0.3128  
5                     -0.2382


CV exploratory candidates： 7

                                 feature  n_valid_lots  \
0              Stat3_Etch_MV_Heater4Temp            10   
1         Stat3_Etch_MV_moriInnerCurrent            10   
2                 Stat3_Etch_MV_Gas7Flow            10   
3  Stat3_Etch_MV_PlatenRFTuningCapacitor            10   
4       Stat3_Etch_MV_PlatenRFPeakToPeak            10   
5                 Stat3_Etch_MV_Gas2Flow            10   
6              Stat3_Etch_MV_Heater2Temp            10   

   sequence_adjusted_pearson  sequence_adjusted_spearman  
0                     0.5513                      0.4654  
1                    -0.5008                     -0.5020  
2                    -0.4201                     -0.5653  
3                    -0.4107                     -0.6259  
4                    -0.4088                     -0.5157  
5                     0.3277                      0.2363  
6                     0.3158                      0.2005

### 這個結果實際告訴我們什麼？

目前門檻得到：

- Mean Si Etch candidates = **5 個**
- CV candidates = **7 個**

Mean Si Etch 的 5 個是：

- `PlatenRFLoadPower`
- `HeliumBPPressure`
- `Gas1Flow`
- `PlatenRFPeakToPeak`
- `Pressure`

CV 的 7 個是：

- `Heater4Temp`
- `moriInnerCurrent`
- `Gas7Flow`
- `PlatenRFTuningCapacitor`
- `PlatenRFPeakToPeak`
- `Gas2Flow`
- `Heater2Temp`

兩份清單只有 **`PlatenRFPeakToPeak`** 重疊。

這個結果的意義是：在目前的 sequence-adjusted linear correlation 門檻下，**Mean Etch level 和 CV 大多由不同 Process signals 捕捉到 residual association。**

`PlatenRFPeakToPeak` 同時出現在兩邊，所以值得後面特別觀察。但這仍然只是 exploratory evidence，不代表它就是造成兩種 Quality outcome 的原因。

另外，沒有進 candidate list 的 features 也不能直接刪掉，因為後面的 multivariate model、non-linear model 或 engineered features 可能會利用多個較弱訊號的組合。

## 13. 最後檢查幾乎不變的 Signals

有些 features 在 Main Active Window 的 wafer-level mean 幾乎沒有 variation。

這一段專門把 adjusted relationship 是 `NaN` 的 features 列出來，確認它們沒有因為非常小的 floating-point noise 被錯誤排進 candidate ranking。

```
stable_relationship_features = (
    mean_etch_relationship
    .loc[
        mean_etch_relationship[
            "sequence_adjusted_pearson"
        ].isna()
    ]
    [
        [
            "feature",
            "pooled_pearson",
            "pooled_spearman",
            "n_valid_lots",
            "sequence_adjusted_pearson",
        ]
    ]
)

display(stable_relationship_features)

assert set(stable_relationship_features["feature"]) == {
    "Stat3_Etch_MV_EpdIntensity",
    "Stat3_Etch_MV_SourceRFTuningCapacitor",
}
```

                                  feature  pooled_pearson  pooled_spearman  \
25             Stat3_Etch_MV_EpdIntensity             NaN              NaN   
26  Stat3_Etch_MV_SourceRFTuningCapacitor             NaN              NaN   

    n_valid_lots  sequence_adjusted_pearson  
25             0                        NaN  
26             0                        NaN

### `NaN` 在這裡不是錯誤，而是一個有意義的結果

目前只有兩個 features 無法建立有效的 adjusted relationship：

- `EpdIntensity`
- `SourceRFTuningCapacitor`

它們的 `n_valid_lots = 0`，原因不是缺資料，而是 **Main Active wafer-level mean 幾乎沒有可用 variation**。

如果 X 幾乎不變，就沒有辦法合理討論「X 改變時 Y 是否跟著改變」，所以 correlation 回傳 `NaN` 反而是正確行為。

這也不代表這兩個 sensor 完全沒有資訊。它們還可能在 transition timing、within-wafer std、waveform shape 或 early/late difference 裡有價值。这里只能說：**用 Main Active Mean 這個 representation 時，不適合拿它們做 Process–Quality correlation。**

# Part E｜輸出 04 的 Relationship Artifacts

## 14. 寫出結果並重新讀回檢查

04 會輸出：

- `process_quality_matched.csv`
- `process_mean_etch_relationship.csv`
- `process_cv_relationship.csv`
- `mean_etch_exploratory_candidates.csv`
- `cv_exploratory_candidates.csv`

03 的 Process Summary 不在這裡重複輸出，避免同一份資料有兩個版本。

```
output_tables = {
    "process_quality_matched.csv": process_quality_df,
    "process_mean_etch_relationship.csv": mean_etch_relationship,
    "process_cv_relationship.csv": cv_relationship,
    "mean_etch_exploratory_candidates.csv": mean_etch_candidates,
    "cv_exploratory_candidates.csv": cv_candidates,
}

for filename, dataframe in output_tables.items():
    dataframe.to_csv(
        PROCESSED_DATA_DIR / filename,
        index=False,
    )

output_checks = []

for filename, dataframe in output_tables.items():
    path = PROCESSED_DATA_DIR / filename
    reloaded = pd.read_csv(path)

    output_checks.append(
        {
            "file": filename,
            "exists": path.exists(),
            "rows_match": len(reloaded) == len(dataframe),
            "columns_match": (
                list(reloaded.columns)
                == list(dataframe.columns)
            ),
        }
    )

output_checks_df = pd.DataFrame(output_checks)

assert output_checks_df[
    ["exists", "rows_match", "columns_match"]
].all().all()

assert len(
    pd.read_csv(
        PROCESSED_DATA_DIR / "process_quality_matched.csv"
    )
) == 88

assert len(
    pd.read_csv(
        PROCESSED_DATA_DIR
        / "process_mean_etch_relationship.csv"
    )
) == 27

assert len(
    pd.read_csv(
        PROCESSED_DATA_DIR
        / "process_cv_relationship.csv"
    )
) == 27

assert len(
    pd.read_csv(
        PROCESSED_DATA_DIR
        / "mean_etch_exploratory_candidates.csv"
    )
) == 5

assert len(
    pd.read_csv(
        PROCESSED_DATA_DIR
        / "cv_exploratory_candidates.csv"
    )
) == 7

output_checks_df
```

                                   file  exists  rows_match  columns_match
0           process_quality_matched.csv    True        True           True
1    process_mean_etch_relationship.csv    True        True           True
2           process_cv_relationship.csv    True        True           True
3  mean_etch_exploratory_candidates.csv    True        True           True
4         cv_exploratory_candidates.csv    True        True           True

### 這個結果實際告訴我們什麼？

5 個輸出檔案的：

- `exists`
- `rows_match`
- `columns_match`

全部都是 `True`。

這表示剛才算出的 04 結果成功寫入硬碟，而且重新讀回後沒有少 row、沒有改 schema，也沒有把 candidate table 寫錯。

這一格不是新的 Process–Quality 結論，而是確認資料 pipeline 的完整性。後面的 Notebook 可以把這 5 份檔案當成和目前記憶體結果一致的 04 輸出。

# 15. 04 整體結論

這份 04 最重要的工作不是找出「哪一個 Sensor 造成 Etch」，而是確認：**如果 Process 和 Quality 都有 wafer-sequence trend，直接看 pooled correlation 會不會誤導。**

答案是會，而且影響不小。

先看資料對齊，96 片 Process wafers 中有 **88 片**可以和 Quality outcome 一對一配對，Lot Number 和 Wafer Number 全部一致。剩下 **8 片 Process-only wafers** 沒有 Quality label，所以不參與這份 relationship analysis，但後面 Process Monitoring 仍然可以使用。

接著比較 pooled 和 sequence-adjusted relationship，可以看到幾個很明顯的例子：

- `PlatenRFTuningCapacitor`：Pearson 從約 **-0.759** 縮到 **-0.142**
- `SourceRFLoadPower`：從約 **+0.428** 變成 **-0.177**
- `PlatenRFLoadPower`：反而從約 **-0.108** 增強到 **-0.609**

這表示 sequence adjustment 不只是單純讓 correlation 變小。它可能讓原本很強的關係消失、讓方向反轉，也可能把原本被 sequence structure 蓋住的 residual association 顯示出來。

對 Mean Si Etch 而言，目前 adjusted relationship 比較明顯的包括：

- `PlatenRFLoadPower`：Pearson ≈ **-0.609**
- `HeliumBPPressure`：Pearson ≈ **-0.400**
- `Gas1Flow`：Pearson ≈ **+0.330**
- `PlatenRFPeakToPeak`：Pearson ≈ **-0.329**
- `Pressure`：Pearson ≈ **-0.308**

按照目前 exploratory rule，一共得到 **5 個 Mean Etch candidates**。

CV 則得到 **7 個 candidates**，而且和 Mean Etch 只有 `PlatenRFPeakToPeak` 重疊。最明顯的例子是 `Heater4Temp`，它從 pooled 約 **-0.326** 反轉成 adjusted 約 **+0.551**。

所以整份 04 可以整理成三個重點：

1. **Wafer Sequence 確實會明顯影響 Process–Quality correlation 的解讀。**
2. **扣掉 sequence 後仍然存在一些值得後續追蹤的 residual associations，但目前只能稱為 association，不能說是 causal driver。**
3. **Mean Etch level 和 wafer 內 CV 對應的 Process pattern 大多不同，因此兩個 Quality outcomes 應分開分析。**

下一步 05 的問題就不再是 Process–Quality relationship，而是回到完整 **96 片 Process Wafers**：在不需要 Quality label 的情況下，先扣掉 Lot-specific sequence trend，再看哪些 wafer-level residual 或 adjacent-wafer changes 值得回查。
