Repository: momo840505/semiconductor-etch-process-intelligence

# Semiconductor Etch Process Intelligence

## 半導體蝕刻製程智慧分析與虛擬量測

這個專案使用公開的 BOSCH Plasma-Etching 製程資料，從 wafer 品質、製程訊號、SPC、多變量分析、Virtual Metrology 到異常偵測，整理成一條完整的半導體製程資料分析流程。

專案重點不是只追求單一模型分數，而是先處理 Lot / wafer sequence 結構，再分開看 Process–Quality association、預測、SPC、OOD 和 model error。

---

## 1. 專案問題

這個專案主要想回答幾個問題：

1. Wafer 的 Si Etch quality 是否存在空間結構？
2. 同一個 Lot 裡，Quality 和 Process Signals 是否會隨 wafer order 改變？
3. 扣掉 Lot 內 linear sequence trend 後，哪些 Process Signals 仍和 Quality 有 association？
4. 能不能用 wafer-level process features 建立 Virtual Metrology，預測 `mean_si_etch`？
5. `wafer_number` 加進模型後，held-out-Lot prediction 是否還會改善？
6. 哪些 wafers 在 SPC、Residual Anomaly、Cross-Lot OOD 或 VM error 中值得回查？

---

## 2. Dataset

資料來源：

**A Multi-Model Dataset for BOSCH Plasma-Etching: Optical Emission Spectra, Process Parameters, and Wafer Measurements for Data-Driven Plasma Modeling**

Zenodo DOI:

https://doi.org/10.5281/zenodo.17122442

這個專案主要使用：

- `Process_data.nc`
- `Dictionary_process.nc`
- `Lot_status.xlsx`
- `Si_Oxide_etch_89_points.csv`
- `Readme.pdf`
- `Wafer_layout.pdf`

原始資料不放進 GitHub repository。

本專案沒有使用大型 daily OES `.nc` 檔案。

### 專案實際使用的資料規模

- Process wafers：96
- Quality-labeled wafers：88
- Lots：10
- 每片有 Quality label 的 wafer：89 個 spatial measurement points
- QC 後主要 Process Signals：27

---

## 3. Analysis Pipeline

| Notebook | 內容 |
|---|---|
| `00_data_understanding.ipynb` | Raw data 結構、wafer identity、Process / Quality coverage |
| `01_data_quality.ipynb` | Missing、duplicate、time-axis、feature QC |
| `02_wafer_quality_analysis.ipynb` | Wafer quality、Lot sequence、spatial pattern |
| `03_process_eda.ipynb` | Process signal EDA、Main Active Window、sequence pattern |
| `04_process_quality_relationship.ipynb` | Sequence-adjusted Process–Quality correlation + Lot-level Bootstrap |
| `05_spc_monitoring.ipynb` | Retrospective Phase-I I-MR SPC |
| `06_multivariate_analysis.ipynb` | Correlation、Raw PCA、Sequence-adjusted Residual PCA |
| `07_feature_engineering.ipynb` | Wafer-level process feature engineering |
| `08_virtual_metrology.ipynb` | Nested Leave-One-Lot-Out VM + Process + Sequence Ablation |
| `09_model_explainability.ipynb` | Coefficients + grouped permutation sensitivity |
| `10_anomaly_detection.ipynb` | Residual anomaly、Pure Cross-Lot OOD、VM error comparison |
| `11_final_findings.ipynb` | Cross-artifact validation 與 Final Findings |

---

## 4. 主要分析結果

### 4.1 Wafer quality 有明顯 spatial difference

88 片 labeled wafers 的：

- Mean Si Etch 平均：**43.66812 µm**
- Mean CV：**8.21143%**
- Outer - inner pooled mean：**+5.03895 µm**

外圈與內部量測區的平均 Si Etch level 並不相同。

---

### 4.2 Quality 和 Process 都有 wafer-sequence structure

Quality：

- Mean Si Etch slope < 0：**10 / 10 Lots**
- CV slope < 0：**9 / 10 Lots**

Process：

- Median `|within-Lot Spearman|`：**0.38788 → 0.08485**
- **24 / 24** comparable process features 在 detrending 後都下降

所以後續 correlation、SPC 與 modeling 都保留 Lot / wafer sequence 的資料結構。

---

### 4.3 Process–Quality Association

在每個 Lot 內先扣掉 linear wafer-sequence trend 後：

Mean Si Etch：

- Exploratory candidates：**5**
- Bootstrap interval 沒跨 0：**4 / 5**
- `PlatenRFLoadPower` adjusted Pearson：**-0.6090**

CV Si Etch：

- Exploratory candidates：**7**
- Bootstrap interval 沒跨 0：**4 / 7**
- `Heater4Temp` adjusted Pearson：**+0.5513**

這些結果只當作 exploratory association，不當成 causal effect。

---

## 5. Virtual Metrology

Target：

`mean_si_etch`

Validation：

**Nested Leave-One-Lot-Out**

四種設定的結果：

| Model | RMSE (µm) | MAE (µm) | R² |
|---|---:|---:|---:|
| Training-Mean | 0.40437 | 0.3477 | -0.0239 |
| Sequence-Only | 0.22093 | 0.1833 | 0.6944 |
| Process-Only | 0.12963 | 0.09723 | 0.89477 |
| Process + Sequence | **0.09540** | **0.07500** | **0.94301** |

Process + Sequence 相比 Process-Only：

- RMSE 約低 **26.4%**
- **8 / 10 Lots** 的 RMSE 更低

Primary Process-only outer folds：

- ElasticNet：10 / 10
- Extended：6 folds
- Base：4 folds

Process + Sequence outer folds：

- ElasticNet：10 / 10
- Base：10 / 10

---

## 6. Explainability

Nested grouped permutation sensitivity 第一名：

`PlatenRFTuningCapacitor`

- Mean ΔRMSE：**+0.24996 µm**

Final ElasticNet sensor coefficient aggregation 第一名也是：

`PlatenRFTuningCapacitor`

這裡解讀的是 predictive dependence，不是製程因果。

---

## 7. SPC、Anomaly 與 Cross-Lot OOD

Phase-I SPC：

- I-chart feature-wafer flags：46
- Unique wafers with I-chart flag：19
- MR feature-wafer flags：47
- Unique wafers with MR flag：23

Residual Anomaly：

- Review candidates：3 / 96

Pure Cross-Lot OOD：

- Candidates：5 / 96

兩者 overlap：

- 2 wafers

Process score 和 `|OOF error|` 中最高的 Spearman：

- `ood_pca_recon_rmse`
- rho = **0.30948**
- 95% Lot-bootstrap interval = **[0.00848, 0.60309]**

---

## 8. Lot 8

Primary Process-only VM：

- RMSE：**0.22384 µm**
- Max absolute OOF error：**0.57555 µm**

Process + Sequence：

- RMSE：**0.10707 µm**

其他 review signals：

- Residual candidates：2
- Cross-Lot OOD candidates：3
- SPC I-chart flagged wafers：6

### 準備 Raw Data

依照：

`data/raw/README.md`

下載資料並放到：

```text
data/raw/
```

File: notebooks/00_data_understanding.ipynb (part 1 of 2)
# 00｜先把資料看懂：資料結構與對齊方式

## 專案名稱

**半導體蝕刻製程智慧分析與虛擬量測**  
Semiconductor Etch Process Intelligence & Virtual Metrology

---

## 這份 Notebook 要做什麼？

在真的開始清資料、看製程趨勢或做模型以前，我想先把最基本的問題弄清楚：**這份資料到底有哪些檔案、每一列代表什麼、Lot / Wafer / Measurement 之間怎麼對上。**

這一份只做「資料理解」。我不在這裡補值、不刪資料、不做特徵工程，也不訓練模型，避免一開始就把資料結構和後面的分析混在一起。

我主要想確認：

1. 專案用了哪些原始檔案。
2. 89-point measurement 實際有多少 Lot、Wafer 和 measurement records。
3. 每片有量測資料的 Wafer 是否真的都有 89 筆 records。
4. `Lot_status.xlsx` 一共記錄多少 Wafer。
5. `Process_data.nc` 裡一片 Wafer 的時間序列是怎麼存的。
6. 不同 Wafer 的 Process Feature 欄位是否一致。
7. 哪些 Process Features 可以跨全部 Wafer 一起使用。
8. Process Data 和 Measurement 能不能靠同一個 Wafer key 精準對齊。
9. 後面分析時，什麼時候應該看 Lot、Wafer，什麼時候才看 measurement point。

這一步先把地基打好，後面 01 才有辦法針對真正的資料品質問題處理。

## 1. 先了解這份資料集在做什麼

這個專案用的是 BOSCH Plasma-Etching 公開資料集。這一階段我先集中在三種資料：

- Process Parameters
- 89-point Wafer Measurements
- Lot / Conditioning Metadata

資料集說明裡提到，Process Parameters 大約以 **5 Hz** 記錄，所以一片 Wafer 會有一段時間序列；89-point Measurement 則是在製程後，量 Wafer 上不同位置的結果。

這一版我先不碰比較大的 OES 光譜資料，因為我想先把最基本的關係弄清楚：

**Process Data → Wafer → 最後的 Measurement Result**

等這條線確認沒問題，後面再看 Quality、Sequence Effect、Process Drift 和 Virtual Metrology。

另外，這裡不先假設 Conditioning 一定會影響品質或製程，那要留到後面用資料驗證。

## 2. 載入套件與設定專案路徑

先把讀 CSV、Excel、NetCDF 和資料處理會用到的套件載入。這一步只是準備環境，還沒有真的讀資料，也不會改到任何 Raw Data。

```
# 基本資料處理
from pathlib import Path

import numpy as np
import pandas as pd

# NetCDF 資料
from netCDF4 import Dataset

# 顯示設定
pd.set_option("display.max_columns", 50)
pd.set_option("display.max_rows", 100)

print("套件載入完成")
```

套件載入完成

**這個結果代表什麼？**

顯示「套件載入完成」代表目前 Python 環境可以正常使用這些套件，後面才能繼續讀 CSV、Excel 和 NetCDF。

如果這一格就出現 ImportError，應該先處理環境問題，而不是直接往下分析。

### 2.1 找到專案根目錄

我用 `Path` 來處理路徑，避免把某一台電腦的完整路徑直接寫死在程式裡。

如果 Notebook 是從 `notebooks/` 執行，就往上一層找專案根目錄；如果現在本來就在專案根目錄，就直接用目前位置。這樣之後搬到別台電腦或放到 GitHub 會比較好維護。

```
# 取得目前 Python / Jupyter 的工作目錄
CURRENT_DIR = Path.cwd()

# 如果目前工作目錄剛好是 notebooks，
# 就往上一層找專案根目錄；
# 否則目前工作目錄本身就是專案根目錄。
if CURRENT_DIR.name == "notebooks":
    PROJECT_ROOT = CURRENT_DIR.parent
else:
    PROJECT_ROOT = CURRENT_DIR

RAW_DATA_DIR = PROJECT_ROOT / "data" / "raw"

print("目前工作目錄：", CURRENT_DIR)
print("專案根目錄：", PROJECT_ROOT)
print("原始資料目錄：", RAW_DATA_DIR)
```

目前工作目錄： C:\Users\momo8\Desktop\semiconductor-etch-process-intelligence
專案根目錄： C:\Users\momo8\Desktop\semiconductor-etch-process-intelligence
原始資料目錄： C:\Users\momo8\Desktop\semiconductor-etch-process-intelligence\data\raw

**這個結果代表什麼？**

目前工作目錄和專案根目錄都指向 `semiconductor-etch-process-intelligence`，Raw Data 也正確指到 `data/raw/`。

所以這份 Notebook 現在讀的就是這個專案底下的資料，不是其他資料夾裡的同名檔案。

### 2.2 先確認原始檔案都有找到

正式開始讀資料前，我先檢查這次分析需要的原始檔案是不是都存在。

如果其中任何一個顯示「找不到」，後面的數字就不值得繼續看，因為代表輸入資料根本不完整。

```
process_path = RAW_DATA_DIR / "Process_data.nc"
dictionary_path = RAW_DATA_DIR / "Dictionary_process.nc"
lot_status_path = RAW_DATA_DIR / "Lot_status.xlsx"
measurement_path = RAW_DATA_DIR / "Si_Oxide_etch_89_points.csv"
readme_path = RAW_DATA_DIR / "Readme.pdf"
wafer_layout_path = RAW_DATA_DIR / "Wafer_layout.pdf"

raw_files = {
    "Process Data": process_path,
    "Process Dictionary": dictionary_path,
    "Lot Status": lot_status_path,
    "89-point Measurement": measurement_path,
    "Readme": readme_path,
    "Wafer Layout": wafer_layout_path,
}

for name, path in raw_files.items():
    print(f"{name:<25} {'存在' if path.exists() else '找不到'}")
```

Process Data              存在
Process Dictionary        存在
Lot Status                存在
89-point Measurement      存在
Readme                    存在
Wafer Layout              存在

**這個結果代表什麼？**

6 個需要用到的原始檔案全部顯示「存在」。

所以目前輸入資料是完整的，可以繼續往下確認資料結構。

### 2.3 這個專案目前會用到哪些原始檔？

| 檔案 | 我會拿它做什麼 |
|---|---|
| `Process_data.nc` | 每片 Wafer 的設備製程時間序列 |
| `Dictionary_process.nc` | 把 `Process_data.nc` 裡的編碼數值解回真正的數值 |
| `Lot_status.xlsx` | Lot、日期、Wafer 數量、Conditioning 和 NaN 紀錄 |
| `Si_Oxide_etch_89_points.csv` | 每片 Wafer 的 89-point 空間量測結果 |
| `Readme.pdf` | 資料集和實驗設計說明 |
| `Wafer_layout.pdf` | 200 mm Wafer 的量測位置配置 |

這一份先只搞清楚資料結構，不急著把任何一個欄位丟進模型。

## 3. 先看 89-point Measurement 長什麼樣

我先從 `Si_Oxide_etch_89_points.csv` 開始，因為它代表製程完成後每片 Wafer 的空間量測結果。

第一步只看資料有幾列、幾欄，以及前幾筆資料長什麼樣，先確認「一列到底代表什麼」。

```
measurement_df = pd.read_csv(measurement_path)

print("資料維度：", measurement_df.shape)

measurement_df.head()
```

資料維度： (7832, 11)

  experiment_key  lot_number  wafer_number      X      Y  preox_thickness  \
0  2024-07-02_01           1             1 -19000 -95000         1.002226   
1  2024-07-02_01           1             1      0 -95000         1.003400   
2  2024-07-02_01           1             1  19000 -95000         1.002493   
3  2024-07-02_01           1             1 -57000 -76000         0.999300   
4  2024-07-02_01           1             1 -38000 -76000         1.000041   

   postox_thickness  postox_thickness_nan  stepheight  oxide_etch  si_etch  
0            0.5259                0.5259     52.9890    0.476326  52.4631  
1            0.5408                0.5408     52.5790    0.462600  52.0382  
2            0.5240                0.5240     53.2003    0.478493  52.6763  
3            0.5420                0.5420     52.8116    0.457300  52.2696  
4            0.4795                0.4795     46.8974    0.520541  46.4179

**這個結果代表什麼？**

這份 CSV 是 **7,832 rows × 11 columns**。

從前幾筆可以看到，同一個 `experiment_key` 會重複出現，但 X/Y 位置不同。所以一列不是一片 Wafer，而是：

> **一片 Wafer 上的一個量測位置。**

這個差別很重要，因為後面做 Wafer-level 分析時不能直接把 7,832 列當成 7,832 個獨立樣本。

### 3.1 先看欄位型態和缺失概況

我用 `DataFrame.info()` 看每個欄位的資料型態和 non-null count。

這裡的目的只是先找出「哪個欄位看起來有缺失」，真正要不要補、怎麼處理，留到 01 再做。

```
measurement_df.info()
```

<class 'pandas.DataFrame'>
RangeIndex: 7832 entries, 0 to 7831
Data columns (total 11 columns):
 #   Column                Non-Null Count  Dtype  
---  ------                --------------  -----  
 0   experiment_key        7832 non-null   str    
 1   lot_number            7832 non-null   int64  
 2   wafer_number          7832 non-null   int64  
 3   X                     7832 non-null   int64  
 4   Y                     7832 non-null   int64  
 5   preox_thickness       7832 non-null   float64
 6   postox_thickness      7832 non-null   float64
 7   postox_thickness_nan  7675 non-null   float64
 8   stepheight            7832 non-null   float64
 9   oxide_etch            7832 non-null   float64
 10  si_etch               7832 non-null   float64
dtypes: float64(6), int64(4), str(1)
memory usage: 673.2 KB

**這個結果代表什麼？**

11 個欄位裡，只有 `postox_thickness_nan` 的 non-null count 少於 7,832，其他欄位目前都是完整的。

所以 Missing Value 問題不是整份 Measurement Data 到處都有，而是集中在這一個欄位。這裡先記下來，不補值也不刪資料，01 再確認它和 `postox_thickness` 到底是什麼關係。

### 3.2 主要欄位先用白話整理

| 欄位 | 這裡怎麼理解 |
|---|---|
| `experiment_key` | Wafer 識別碼，例如 `2024-07-02_01` |
| `lot_number` | Lot 編號 |
| `wafer_number` | 這片 Wafer 在該 Lot 裡的編號 |
| `X`, `Y` | Wafer 上的量測座標 |
| `preox_thickness` | 製程前 SiO₂ 厚度 |
| `postox_thickness` | 製程後 SiO₂ 厚度，資料集提供的完整版本 |
| `postox_thickness_nan` | 保留原始 post-etch fitting failure 的版本 |
| `stepheight` | 製程後 Step Height |
| `oxide_etch` | 算出來的 SiO₂ Etch Depth |
| `si_etch` | 算出來的 Silicon Etch Depth |

這裡要先記住一件事：`oxide_etch` 和 `si_etch` 不是完全獨立的原始量測，它們是由其他欄位算出來的。

所以以後如果把 `si_etch` 當 prediction target，就不能又把能直接算出 `si_etch` 的 metrology 欄位一起當 predictor，不然模型等於提前看到答案，會造成 target leakage。

### 3.3 7,832 列到底代表多少 Lot、多少 Wafer？

7,832 是 measurement-point 的列數，不是 Wafer 數。

所以這裡我做兩件事：

1. 算出 Lot、Wafer 和 `experiment_key` 各有多少 unique values。
2. 確認 `experiment_key` 和 `lot_number + wafer_number` 真的一對一對得起來。

第二點不能只看「兩邊剛好都是 88 個」就當作沒問題，因為 unique count 一樣不代表 key 一定配對正確。

後面如果做模型，分析單位會是一片 Wafer；但同一個 Lot 裡的 Wafer 共享相同的實驗背景，所以模型驗證時不能把 88 片當成彼此完全獨立的樣本。

```
# 建立唯一的 Wafer ↔ experiment_key 對應表
n_rows = len(measurement_df)
n_lots = measurement_df["lot_number"].nunique()

wafer_key_map = (
    measurement_df[
        ["experiment_key", "lot_number", "wafer_number"]
    ]
    .drop_duplicates()
    .reset_index(drop=True)
)

n_wafers = (
    wafer_key_map[
        ["lot_number", "wafer_number"]
    ]
    .drop_duplicates()
    .shape[0]
)

n_experiments = wafer_key_map["experiment_key"].nunique()

# 一個 experiment_key 只能對應一片 Lot/Wafer
experiment_key_to_one_wafer = (
    wafer_key_map["experiment_key"]
    .duplicated()
    .sum()
    == 0
)

# 一片 Lot/Wafer 也只能對應一個 experiment_key
wafer_to_one_experiment_key = (
    wafer_key_map[
        ["lot_number", "wafer_number"]
    ]
    .duplicated()
    .sum()
    == 0
)

print(f"量測資料列數：{n_rows:,}")
print(f"Lot 數量：{n_lots}")
print(f"Wafer 數量：{n_wafers}")
print(f"Experiment Key 數量：{n_experiments}")
print(
    "每個 experiment_key 是否只對應一片 Wafer：",
    experiment_key_to_one_wafer,
)
print(
    "每片 Wafer 是否只對應一個 experiment_key：",
    wafer_to_one_experiment_key,
)
```

量測資料列數：7,832
Lot 數量：10
Wafer 數量：88
Experiment Key 數量：88
每個 experiment_key 是否只對應一片 Wafer： True
每片 Wafer 是否只對應一個 experiment_key： True

**這個結果代表什麼？**

結果可以直接確認：

- Measurement records：**7,832**
- Lot：**10**
- 有 Measurement 的 Wafer：**88**
- `experiment_key`：**88 個**
- 每個 `experiment_key` 只對應一個 Lot/Wafer：`True`
- 每個 Lot/Wafer 也只對應一個 `experiment_key`：`True`

所以 `experiment_key` 可以放心拿來當後面跨檔案對齊的 Wafer key。

另外，之後 supervised learning 最多只有 **88 個 Wafer-level samples**，而且它們分在 10 個 Lots 裡，所以模型驗證一定要保留 Lot grouping，不能把 88 片完全打散當成獨立樣本。

### 3.4 每片 Wafer 是否真的都有 89 筆 Measurement Records？

這裡先按照 `experiment_key + lot_number + wafer_number` 分組，只看每片 Wafer 有幾列。

要注意，**89 rows 還不能直接等於 89 個 unique spatial positions**。有可能理論上有重複 X/Y，所以 01 還會另外檢查 duplicate key 和 spatial grid。

```
# 每片 Wafer 的 measurement record 數量
records_per_wafer = (
    measurement_df
    .groupby(
        ["experiment_key", "lot_number", "wafer_number"]
    )
    .size()
    .reset_index(name="measurement_records")
)

records_per_wafer["measurement_records"].describe()
```

count    88.0
mean     89.0
std       0.0
min      89.0
25%      89.0
50%      89.0
75%      89.0
max      89.0
Name: measurement_records, dtype: float64

**這個結果代表什麼？**

88 片 Wafer 的 row count 完全一樣：

- 平均 = **89**
- 最小 = **89**
- 最大 = **89**
- 標準差 = **0**

所以目前可以確定每片 measured wafer 都有 **89 筆 records**。

但這一格只證明 row 數一致，還沒有證明 X/Y 真的是 89 個不重複的位置，這件事留到 01 再驗證。

描述統計看起來都是 89，但我再直接用布林條件檢查一次「是不是每一片都剛好等於 89」，避免只靠平均值和 min/max 下結論。

```
all_have_89_records = (
    records_per_wafer["measurement_records"]
    .eq(89)
    .all()
)

print(
    "每片 Wafer 是否都有 89 筆 Measurement Records：",
    all_have_89_records,
)
```

每片 Wafer 是否都有 89 筆 Measurement Records： True

**這個結果代表什麼？**

結果是 `True`，所以 88 片 Wafer 每片都真的有 89 筆 records。

因此：

**88 wafers × 89 records = 7,832 rows**

和 CSV 的總列數完全對得上。

到這裡可以說 row structure 沒問題，但還是不能提前把它寫成「89 個 unique positions」，那要等 01 的 X/Y 檢查通過才成立。

### 3.5 各 Lot 有幾片 Wafer 出現在 89-point Measurement？

前面已經知道每片 measured wafer 都有 89 筆 records，接著我想看每個 Lot 到底有幾片 Wafer 出現在這份 CSV 裡。

這裡先只描述 coverage，不去猜為什麼某些 Lot 少了幾片。

```
#看各 Lot 到底有幾片 Wafer
wafers_per_lot = (
    measurement_df
    .groupby("lot_number")["wafer_number"]
    .nunique()
    .rename("wafers_with_89_point_measurement")
    .reset_index()
)

wafers_per_lot
```

   lot_number  wafers_with_89_point_measurement
0           1                                 9
1           2                                10
2           3                                10
3           4                                10
4           5                                10
5           6                                10
6           7                                 6
7           8                                10
8           9                                 9
9          10                                 4

**這個結果代表什麼？**

各 Lot 在 89-point CSV 裡的 Wafer 數量是：

- Lot 1：**9**
- Lot 2–6：各 **10**
- Lot 7：**6**
- Lot 8：**10**
- Lot 9：**9**
- Lot 10：**4**

所以 Measurement coverage 並不是每個 Lot 都完整 10 片。

這時只能說「這些 Wafer 沒出現在 89-point CSV」，還不能說它們沒有 Process Data，也不能自己猜缺少的原因。後面會拿 `Process_data.nc` 直接比對。

## 4. 看 `Lot_status.xlsx` 的實驗結構

`Lot_status.xlsx` 不是只有一張乾淨的表，它同一個 sheet 裡其實放了兩段資訊：

1. 上半部是 10 個 Lot 的實驗摘要。
2. 下半部是 post-etch measurement 出現 NaN 的 Wafer 紀錄。

所以這裡先看原始版面，之後再分段整理。NaN 的逐片比對會留到 01。

### 4.1 先把整張 Excel 原樣讀進來

這裡用 `header=None`，因為同一張 sheet 裡有兩個不同格式的區塊，不能硬把第一列當成整張表唯一的 header。

```
lot_status_raw = pd.read_excel(
    lot_status_path,
    sheet_name="Tabelle1",
    header=None
)

print("Excel 原始維度：", lot_status_raw.shape)

lot_status_raw
```

Excel 原始維度： (36, 5)

                                                    0               1  \
0                                             Lot No.            Date   
1                                               Lot 1   2th July 2024   
2                                               Lot 2   5th July 2024   
3                                               Lot 3   9th July 2024   
4                                               Lot 4  11th July 2024   
5                                               Lot 5  19th July 2024   
6                                               Lot 6    1st Aug 2024   
7                                               Lot 7    5th Aug 2024   
8                                               Lot 8    7th Aug 2024   
9                                               Lot 9   21st Aug 2024   
10                                             Lot 10   22nd Aug 2024   
11                                                NaN             NaN   
12                                                NaN             NaN   
13                                                NaN             NaN   
14  Nan values in the post etch measurement using FRT             NaN   
15                                                Lot           Wafer   
16                                                  2               3   
17                                                  3               3   
18                                                  3               4   
19                                                  3               5   
20                                                  3               6   
21                                                  3               7   
22                                                  3               8   
23                                                  3               9   
24                                                  3              10   
25                                                  4               1   
26                                                  4               2   
27                                                  4               3   
28                                                  4               4   
29                                                  4               5   
30                                                  4               6   
31                                                  4               7   
32                                                  5               7   
33                                                  5               9   
34                                                  8               1   
35                                                 10               4   

           2               3          4  
0    Wafers     Measurements       Type  
1         10   89 & 9 points        3C   
2         10  89 & 9  points         1C  
3         10   89 & 9 points         9C  
4         10   89 & 9 points    3C - Si  
5         10   89 & 9 points   1C - Si   
6         10   89 & 9 points    9C - Si  
7          6   89 & 9 points  3C - SiO2  
8         10       89 points  3C - SiO2  
9         10   89 & 9 points         3C  
10        10       89 points  3C - SiO2  
11        96             NaN        NaN  
12       NaN             NaN        NaN  
13       NaN             NaN        NaN  
14       NaN             NaN        NaN  
15  na_count             NaN        NaN  
16         1             NaN        NaN  
17         9             NaN        NaN  
18        10             NaN        NaN  
19        10             NaN        NaN  
20        12             NaN        NaN  
21        11             NaN        NaN  
22        11             NaN        NaN  
23        11             NaN        NaN  
24        12             NaN        NaN  
25         8             NaN        NaN  
26         8             NaN        NaN  
27         9             NaN        NaN  
28         8             NaN        NaN  
29        10             NaN        NaN  
30         9             NaN        NaN  
31        10             NaN        NaN  
32         1             NaN        NaN  
33         1             NaN        NaN  
34         1             NaN        NaN  
35         5             NaN        NaN

**這個結果代表什麼？**

整張工作表是 **36 rows × 5 columns**。

從畫面可以看出，前面是 Lot 1–10 的摘要，到了大約第 15 列後開始變成 post-etch NaN 的紀錄。

所以後面一定要分段處理，不能把這 36 列直接當成同一張規則表格。

### 4.2 先取出 Lot 1–10 的摘要

這一格只抓前面的 Lot Summary，重新命名欄位，但先保留原始文字，不急著修日期或空白。

我想先確認資料本身記了哪些欄位，再把格式問題留到 01 清理。

```
lot_summary = lot_status_raw.iloc[1:11].copy()

lot_summary.columns = [
    "lot",
    "date",
    "wafers",
    "measurements",
    "conditioning",
]

lot_summary = lot_summary.reset_index(drop=True)

lot_summary
```

      lot            date wafers    measurements conditioning
0   Lot 1   2th July 2024     10   89 & 9 points          3C 
1   Lot 2   5th July 2024     10  89 & 9  points           1C
2   Lot 3   9th July 2024     10   89 & 9 points           9C
3   Lot 4  11th July 2024     10   89 & 9 points      3C - Si
4   Lot 5  19th July 2024     10   89 & 9 points     1C - Si 
5   Lot 6    1st Aug 2024     10   89 & 9 points      9C - Si
6   Lot 7    5th Aug 2024      6   89 & 9 points    3C - SiO2
7   Lot 8    7th Aug 2024     10       89 points    3C - SiO2
8   Lot 9   21st Aug 2024     10   89 & 9 points           3C
9  Lot 10   22nd Aug 2024     10       89 points    3C - SiO2

**這個結果代表什麼？**

現在成功取出 10 個 Lot 的：

- Date
- Wafer count
- Measurement type
- Conditioning

同時也能直接看到一些格式不一致，例如 `2th July 2024` 和多餘空白。這些不代表實驗內容錯了，但如果直接拿去 merge 或 groupby 會麻煩，所以 01 會統一整理。

### 4.3 把 `Lot 1` 這種文字轉成數字 Lot

Measurement Data 裡的 `lot_number` 是數字，所以這裡先把 `Lot 1`、`Lot 2` 這種文字抽成 1、2、3……，讓後面可以直接對資料。

```
#先只建立 numeric lot_number
lot_summary["lot_number"] = (
    lot_summary["lot"]
    .str.extract(r"(\d+)")
    .astype(int)
)

lot_summary[
    [
        "lot_number",
        "date",
        "wafers",
        "measurements",
        "conditioning",
    ]
]
```

   lot_number            date wafers    measurements conditioning
0           1   2th July 2024     10   89 & 9 points          3C 
1           2   5th July 2024     10  89 & 9  points           1C
2           3   9th July 2024     10   89 & 9 points           9C
3           4  11th July 2024     10   89 & 9 points      3C - Si
4           5  19th July 2024     10   89 & 9 points     1C - Si 
5           6    1st Aug 2024     10   89 & 9 points      9C - Si
6           7    5th Aug 2024      6   89 & 9 points    3C - SiO2
7           8    7th Aug 2024     10       89 points    3C - SiO2
8           9   21st Aug 2024     10   89 & 9 points           3C
9          10   22nd Aug 2024     10       89 points    3C - SiO2

**這個結果代表什麼？**

Lot 1–10 都成功轉成數值型 `lot_number`，而且原本的日期、Wafer 數、Measurement 和 Conditioning 內容都還保留。

這樣後面就可以用相同的 Lot 編號跟 Measurement Data 對齊。

### 4.4 Lot Status 一共記錄多少片 Wafer？

把 10 個 Lot 的 `wafers` 欄位加總，先確認整個實驗層級到底有多少片 Wafer。

```
#Process 實驗共有多少 Wafer？
total_process_wafers = int(lot_summary["wafers"].sum())

print("Lot Status 記錄的 Wafer 總數：", total_process_wafers)
```

Lot Status 記錄的 Wafer 總數： 96

**這個結果代表什麼？**

`Lot_status.xlsx` 加總後一共有 **96 片 Wafer**。

目前和 Measurement Data 對比是：

- Lot Status：**96 片**
- 89-point Measurement：**88 片**

中間差 **8 片**。

這時還不能直接說 8 片是「缺資料」；下一節會去看 `Process_data.nc` 有沒有這 8 片的 Process Data。

## 5. 看 `Process_data.nc` 是怎麼存的

接著換 Process Data。

這一段我主要想確認三件事：

1. NetCDF 裡到底有多少片 Wafer。
2. 一片 Wafer 的 Process Time Series 是什麼結構。
3. 不同 Wafer 的 Process Feature 欄位是不是一樣。

這裡還不做 Process QC，只先把資料結構搞懂。

### 5.1 NetCDF 裡有多少個 Wafer Group？

這個檔案是一個 Group 對應一片 Wafer，所以先數 Group 數量，再看前幾個 Group 名稱。

```
with Dataset(process_path, "r") as process_ds:
    process_groups = list(process_ds.groups.keys())

print("Process_data.nc 中的 Wafer group 數量：", len(process_groups))

print("\n前 10 個 group：")
for group_name in process_groups[:10]:
    print(group_name)
```

Process_data.nc 中的 Wafer group 數量： 96

前 10 個 group：
Day_2024_07_02_Wafer_01
Day_2024_07_02_Wafer_02
Day_2024_07_02_Wafer_03
Day_2024_07_02_Wafer_04
Day_2024_07_02_Wafer_05
Day_2024_07_02_Wafer_06
Day_2024_07_02_Wafer_07
Day_2024_07_02_Wafer_08
Day_2024_07_02_Wafer_09
Day_2024_07_02_Wafer_10

**這個結果代表什麼？**

`Process_data.nc` 一共有 **96 個 Wafer groups**，剛好和 `Lot_status.xlsx` 的 96 片完全一致。

Group 名稱像 `Day_2024_07_02_Wafer_01`，裡面已經含日期和 Wafer number，所以後面可以把它轉成和 Measurement Data 一樣的 `experiment_key`。

### 5.2 一片 Wafer Group 裡面放了什麼？

我先拿第一個 Group 當例子，看它有哪些 variables、每個 variable 的 shape 和 dtype。

目的是先弄清楚時間軸、Feature 名稱和 Process data matrix 是怎麼對上的。

```
#看看一片 wafer 裡面到底有什麼
with Dataset(process_path, "r") as process_ds:
    first_group_name = process_groups[0]
    first_group = process_ds.groups[first_group_name]

    print("第一個 Wafer Group：", first_group_name)

    print("\nGroup 內的 Variables：")
    for variable_name in first_group.variables:
        variable = first_group.variables[variable_name]
        print(
            f"{variable_name:<10} "
            f"shape={variable.shape}, "
            f"dtype={variable.dtype}"
        )
```

第一個 Wafer Group： Day_2024_07_02_Wafer_01

Group 內的 Variables：
times      shape=(3245,), dtype=float64
feature    shape=(44,), dtype=<class 'str'>
data       shape=(3245, 44), dtype=uint16

**這個結果代表什麼？**

第一片 Wafer 有：

- `times`：**3,245 個時間點**
- `feature`：**44 個欄位名稱**
- `data`：**3,245 × 44** 的編碼矩陣

所以 Process Data 不是「一片 Wafer 一列」，而是每片 Wafer 都有一段 **multivariate time series**。

不過第一片有 44 個 Features，不代表其他 95 片也一定是 44 個，後面還要逐片確認。

### 5.3 為什麼還要讀 `Dictionary_process.nc`？

`Process_data.nc` 的 `data` 不是直接存真實數值，而是存 dictionary index。

所以如果直接把那些 `uint16` 數字拿來分析會錯，必須先用 `Dictionary_process.nc` 解碼。

```
with Dataset(dictionary_path, "r") as dictionary_ds:
    decoder = dictionary_ds["data"][:]

print("Dictionary 長度：", len(decoder))
print("Dictionary 資料型態：", decoder.dtype)
print("前 10 個解碼值：")
print(decoder[:10])
```

Dictionary 長度： 49290
Dictionary 資料型態： float32
前 10 個解碼值：
[-103.57982   -97.628716  -95.91968   -93.53923   -90.76205   -85.268715
  -83.37657   -82.15583   -76.63198   -75.3502  ]

**這個結果代表什麼？**

Dictionary 一共有 **49,290 個 float32 解碼值**。

這表示 Process Data 裡的 `uint16` 真的只是 index，不是原始工程數值。後面所有 Process analysis 都必須先解碼，不能直接拿 index 算平均或相關。

### 5.4 實際解碼一片 Wafer 看看

用 dictionary 把第一片 Wafer 的 `data` 還原成實際數值，再確認解碼後的 shape 是否仍然和 `times`、`feature` 對得上。

```
#把第一片 wafer 解碼
with Dataset(dictionary_path, "r") as dictionary_ds:
    decoder = dictionary_ds["data"][:]

with Dataset(process_path, "r") as process_ds:
    first_group = process_ds.groups[first_group_name]

    encoded_data = first_group["data"][:]
    decoded_data = decoder[encoded_data]

    feature_names = first_group["feature"][:]
    times = first_group["times"][:]

print("Wafer：", first_group_name)
print("製程資料 shape：", decoded_data.shape)
print("時間點數量：", len(times))
print("Feature 數量：", len(feature_names))
```

Wafer： Day_2024_07_02_Wafer_01
製程資料 shape： (3245, 44)
時間點數量： 3245
Feature 數量： 44

**這個結果代表什麼？**

解碼後還是 **3,245 個時間點 × 44 個 Features**，而且時間點數量和 Feature 數量都和 Group metadata 一致。

所以解碼流程的維度沒有跑掉，可以繼續往下檢查這 44 個欄位是不是所有 Wafer 都有。

### 5.5 先看第一片 Wafer 的 Feature 名稱

這裡把第一片的 44 個 Feature 名稱全部列出來，只是先認識有哪些 signal。

我不會因為第一片有 44 個，就直接把 44 個當成整份資料的共同欄位。

```
#看 Feature 名稱
def clean_feature_name(value):
    if isinstance(value, bytes):
        return value.decode("utf-8")
    return str(value)


first_feature_names = [
    clean_feature_name(value)
    for value in feature_names
]

for i, feature in enumerate(first_feature_names, start=1):
    print(f"{i:02d}. {feature}")
```

01. Stat3_Etch_MV_EpdIntensity
02. Stat3_Etch_MV_ForeLinePressure
03. Stat3_Etch_MV_Gas1Flow
04. Stat3_Etch_MV_Gas2Flow
05. Stat3_Etch_MV_Gas3Flow
06. Stat3_Etch_MV_Gas4Flow
07. Stat3_Etch_MV_Gas5Flow
08. Stat3_Etch_MV_Gas6Flow
09. Stat3_Etch_MV_Gas7Flow
10. Stat3_Etch_MV_Gas8Flow
11. Stat3_Etch_MV_Heater1Temp
12. Stat3_Etch_MV_Heater2Temp
13. Stat3_Etch_MV_Heater3Temp
14. Stat3_Etch_MV_Heater4Temp
15. Stat3_Etch_MV_Heater5Temp
16. Stat3_Etch_MV_Heater6Temp
17. Stat3_Etch_MV_Heater7Temp
18. Stat3_Etch_MV_Heater8Temp
19. Stat3_Etch_MV_HeliumBPFlow
20. Stat3_Etch_MV_HeliumBPPressure
21. Stat3_Etch_MV_PlatenDcBias
22. Stat3_Etch_MV_PlatenRFLoadCapacitor
23. Stat3_Etch_MV_PlatenRFLoadPower
24. Stat3_Etch_MV_PlatenRFPeakToPeak
25. Stat3_Etch_MV_PlatenRFReflectedPower
26. Stat3_Etch_MV_PlatenRFTuningCapacitor
27. Stat3_Etch_MV_Pressure
28. Stat3_Etch_MV_SourceRF2LoadCapacitor
29. Stat3_Etch_MV_SourceRF2LoadPower
30. Stat3_Etch_MV_SourceRF2PeakToPeak
31. Stat3_Etch_MV_SourceRF2ReflectedPower
32. Stat3_Etch_MV_SourceRF2TuningCapacitor
33. Stat3_Etch_MV_SourceRFLoadCapacitor
34. Stat3_Etch_MV_SourceRFLoadPower
35. Stat3_Etch_MV_SourceRFPeakToPeak
36. Stat3_Etch_MV_SourceRFReflectedPower
37. Stat3_Etch_MV_SourceRFTuningCapacitor
38. Stat3_Etch_MV_ThermoCouple1Temp
39. Stat3_Etch_MV_ThermoCouple2Temp
40. Stat3_Etch_MV_ThermoCouple3Temp
41. Stat3_Etch_MV_ThermoCouple4Temp
42. Stat3_Etch_MV_attenuatorRatio
43. Stat3_Etch_MV_moriInnerCurrent
44. Stat3_Etch_MV_moriOuterCurrent

**這個結果代表什麼？**

第一片確實有 44 個 Process Features，內容包含 gas flow、pressure、RF、temperature 和其他設備 signal。

這些欄位本身看起來很完整，但跨 Wafer 分析最重要的是「每片是不是都有」，所以接著要盤點全部 96 片的 Feature count。

## 6. 不同 Wafer 的 Process Feature 欄位一樣嗎？

如果不同 Wafer 有不同欄位，直接把它們拼在一起分析一定會出問題。

所以這一段先看全部 96 個 Group 的：

- Timepoint count
- Feature count

先確認資料到底有幾種欄位版本。

### 6.1 建立每片 Wafer 的結構表

逐一讀每個 Group 的 `n_timepoints` 和 `n_features`，先做成一張簡單的結構表。

```
#96 片 wafer 各有幾個 features？
process_structure_records = []

with Dataset(process_path, "r") as process_ds:
    for group_name, group in process_ds.groups.items():

        n_timepoints = len(group["times"][:])
        n_features = len(group["feature"][:])

        process_structure_records.append(
            {
                "group_name": group_name,
                "n_timepoints": n_timepoints,
                "n_features": n_features,
            }
        )

process_structure_df = pd.DataFrame(process_structure_records)

process_structure_df.head()
```

                group_name  n_timepoints  n_features
0  Day_2024_07_02_Wafer_01          3245          44
1  Day_2024_07_02_Wafer_02          3298          44
2  Day_2024_07_02_Wafer_03          3247          44
3  Day_2024_07_02_Wafer_04          3247          44
4  Day_2024_07_02_Wafer_05          3298          44

**這個結果代表什麼？**

表格前幾列都是 2024-07-02 的 Wafer，而且都顯示 44 個 Features。

但前幾列不能代表全部 96 片，所以還要看完整的 Feature count 分布。

### 6.2 全部 96 片的 Feature count 分布

直接統計每片 Wafer 有幾個 Process Features，看這份資料到底有幾種欄位數。

```
#統計 Feature 數量
process_structure_df["n_features"].value_counts().sort_index()
```

n_features
31    86
44    10
Name: count, dtype: int64

**這個結果代表什麼？**

96 片 Wafer 分成兩種欄位結構：

- **86 片：31 Features**
- **10 片：44 Features**

所以不能把 44 個欄位當成全資料共同欄位。後面一定要先搞清楚多出來的 13 個欄位是什麼、有没有真正的變化資訊。

### 6.3 哪 10 片是 44-Feature Wafer？

把 44-Feature Wafer 全部列出來，並把名單存下來，後面直接檢查這 10 片多出的 13 個欄位。

```
groups_with_44_features = (
    process_structure_df
    .loc[
        process_structure_df["n_features"] == 44,
        "group_name",
    ]
    .tolist()
)

process_structure_df.loc[
    process_structure_df["n_features"] == 44
]
```

                group_name  n_timepoints  n_features
0  Day_2024_07_02_Wafer_01          3245          44
1  Day_2024_07_02_Wafer_02          3298          44
2  Day_2024_07_02_Wafer_03          3247          44
3  Day_2024_07_02_Wafer_04          3247          44
4  Day_2024_07_02_Wafer_05          3298          44
5  Day_2024_07_02_Wafer_06          3246          44
6  Day_2024_07_02_Wafer_07          3247          44
7  Day_2024_07_02_Wafer_08          3298          44
8  Day_2024_07_02_Wafer_09          3246          44
9  Day_2024_07_02_Wafer_10          3247          44

**這個結果代表什麼？**

10 片 44-Feature Wafer 全部集中在 **2024-07-02**。

所以欄位差異不是零散發生在不同日期，而是集中在同一天。不過現在還不能說是設備設定、匯出版本或其他原因，只能先把這個結構事實記下來。

### 6.4 找一片 31-Feature Wafer 當比較樣本

接著從 86 片 31-Feature Wafer 裡拿第一片，和前面的 44-Feature Wafer 比較欄位名稱。

```
# 找出第一片只有 31 個 Process Features 的 Wafer

example_31_group_name = (
    process_structure_df
    .loc[
        process_structure_df["n_features"] == 31,
        "group_name"
    ]
    .iloc[0]
)

print("31 個 Feature 的範例 Wafer：")
print(example_31_group_name)
```

31 個 Feature 的範例 Wafer：
Day_2024_07_05_Wafer_01

**這個結果代表什麼？**

第一片 31-Feature Wafer 是 `Day_2024_07_05_Wafer_01`。

下一格只讀它的 31 個欄位名稱，拿來和第一片 44-Feature Wafer 做 set comparison。

### 6.5 看 31-Feature 版本有哪些欄位

把這片 Wafer 的 31 個 Feature 名稱列出來，確認 31-Feature 版本實際包含哪些 signals。

```
#讀取 31 欄版本名稱
# 讀取一片 31 個 Process Features 的 Wafer

with Dataset(process_path, "r") as process_ds:
    group_31 = process_ds.groups[example_31_group_name]

    feature_names_31 = [
        clean_feature_name(value)
        for value in group_31["feature"][:]
    ]

print("範例 Wafer：", example_31_group_name)
print("Feature 數量：", len(feature_names_31))

print("\n31 個 Process Features：")

for i, feature in enumerate(feature_names_31, start=1):
    print(f"{i:02d}. {feature}")
```

範例 Wafer： Day_2024_07_05_Wafer_01
Feature 數量： 31

31 個 Process Features：
01. Stat3_Etch_MV_EpdIntensity
02. Stat3_Etch_MV_ForeLinePressure
03. Stat3_Etch_MV_Gas1Flow
04. Stat3_Etch_MV_Gas2Flow
05. Stat3_Etch_MV_Gas3Flow
06. Stat3_Etch_MV_Gas4Flow
07. Stat3_Etch_MV_Gas5Flow
08. Stat3_Etch_MV_Gas7Flow
09. Stat3_Etch_MV_Gas8Flow
10. Stat3_Etch_MV_Heater1Temp
11. Stat3_Etch_MV_Heater2Temp
12. Stat3_Etch_MV_Heater3Temp
13. Stat3_Etch_MV_Heater4Temp
14. Stat3_Etch_MV_HeliumBPFlow
15. Stat3_Etch_MV_HeliumBPPressure
16. Stat3_Etch_MV_PlatenDcBias
17. Stat3_Etch_MV_PlatenRFLoadCapacitor
18. Stat3_Etch_MV_PlatenRFLoadPower
19. Stat3_Etch_MV_PlatenRFPeakToPeak
20. Stat3_Etch_MV_PlatenRFReflectedPower
21. Stat3_Etch_MV_PlatenRFTuningCapacitor
22. Stat3_Etch_MV_Pressure
23. Stat3_Etch_MV_SourceRF2LoadPower
24. Stat3_Etch_MV_SourceRF2PeakToPeak
25. Stat3_Etch_MV_SourceRF2ReflectedPower
26. Stat3_Etch_MV_SourceRF2TuningCapacitor
27. Stat3_Etch_MV_SourceRFLoadPower
28. Stat3_Etch_MV_SourceRFPeakToPeak
29. Stat3_Etch_MV_SourceRFReflectedPower
30. Stat3_Etch_MV_SourceRFTuningCapacitor
31. Stat3_Etch_MV_moriInnerCurrent

**這個結果代表什麼？**

這片 Wafer 確實只有 31 個 Features。

接著我會確認兩件事：

- 這 31 個是不是全部都包含在 44-Feature 版本裡。
- 44-Feature 版本到底多了哪 13 個欄位。

### 6.6 直接比較 31-Feature 和 44-Feature 兩種版本

把兩份 Feature name 轉成集合，直接算交集和差集，比只看欄位順序更乾淨。

```
#31 vs 44 直接比較
# 將兩種版本的欄位名稱轉成集合，方便比較

features_44 = set(first_feature_names)
features_31 = set(feature_names_31)

# 共同欄位
common_features = sorted(features_44 & features_31)

# 只有 44 欄版本才有的欄位
extra_features_44 = sorted(features_44 - features_31)

# 只有 31 欄版本才有的欄位
extra_features_31 = sorted(features_31 - features_44)

print("共同 Features 數量：", len(common_features))
print("44 欄版本額外 Features 數量：", len(extra_features_44))
print("31 欄版本額外 Features 數量：", len(extra_features_31))
```

共同 Features 數量： 31
44 欄版本額外 Features 數量： 13
31 欄版本額外 Features 數量： 0

**這個結果代表什麼？**

比對後可以看到：

- 共同 Features：**31**
- 只有 44-Feature 版本才有：**13**
- 只有 31-Feature 版本才有：**0**

所以 44-Feature 版本其實就是：

**共同的 31 個 Features + 額外 13 個 Features**

也就是說，31 個欄位不是另一套完全不同的資料格式，而是 44 欄版本裡本來就有的共同部分。這也表示後面如果要一次比較全部 96 片 Wafer，先以這 31 個共同 Features 為主會比較合理。

### 6.7 多出來的 13 個 Features 是哪些？

把 44-Feature 版本額外出現的 13 個欄位列出來，接著才能檢查它們是不是只是固定值，還是真的有製程變化。

```
#到底多出哪 13 個？
print("44 欄版本額外的 Process Features：\n")

for i, feature in enumerate(extra_features_44, start=1):
    print(f"{i:02d}. {feature}")
```

44 欄版本額外的 Process Features：

01. Stat3_Etch_MV_Gas6Flow
02. Stat3_Etch_MV_Heater5Temp
03. Stat3_Etch_MV_Heater6Temp
04. Stat3_Etch_MV_Heater7Temp
05. Stat3_Etch_MV_Heater8Temp
06. Stat3_Etch_MV_SourceRF2LoadCapacitor
07. Stat3_Etch_MV_SourceRFLoadCapacitor
08. Stat3_Etch_MV_ThermoCouple1Temp
09. Stat3_Etch_MV_ThermoCouple2Temp
10. Stat3_Etch_MV_ThermoCouple3Temp
11. Stat3_Etch_MV_ThermoCouple4Temp
12. Stat3_Etch_MV_attenuatorRatio
13. Stat3_Etch_MV_moriOuterCurrent

**這個結果代表什麼？**

多出的 13 個欄位主要包含 Gas6、Heater5–8、部分 capacitor、thermocouple、attenuator 和 outer current signals。

但光知道欄位名稱沒有意義。如果這些欄位全部都是固定 0 或固定 1，就算它們存在，也不能提供跨時間或跨 Wafer 的分析資訊。

### 6.8 不只看一片，直接檢查 10 片 × 13 個額外欄位

我不想只用第一片 Wafer 下結論，所以這裡把 10 片 44-Feature Wafer 的 13 個額外欄位全部檢查。

每個欄位都看：

- unique value count
- min
- max
- standard deviation

這樣才能知道它們在每片 Wafer 內到底有沒有變化。

```
#把 10 片的額外欄位全部檢查
extra_feature_check_records = []

with Dataset(dictionary_path, "r") as dictionary_ds:
    decoder = dictionary_ds["data"][:]

with Dataset(process_path, "r") as process_ds:

    for group_name in groups_with_44_features:

        group = process_ds.groups[group_name]

        encoded = group["data"][:]
        decoded = decoder[encoded]

        features = [
            clean_feature_name(value)
            for value in group["feature"][:]
        ]

        wafer_df = pd.DataFrame(
            decoded,
            columns=features
        )

        for feature in extra_features_44:

            extra_feature_check_records.append(
                {
                    "group_name": group_name,
                    "feature": feature,
                    "n_unique": wafer_df[feature].nunique(),
                    "min": wafer_df[feature].min(),
                    "max": wafer_df[feature].max(),
                    "std": wafer_df[feature].std(),
                }
            )

extra_feature_check_df = pd.DataFrame(
    extra_feature_check_records
)

extra_feature_check_df.head(20)
```

                 group_name                               feature  n_unique  \
0   Day_2024_07_02_Wafer_01                Stat3_Etch_MV_Gas6Flow         1   
1   Day_2024_07_02_Wafer_01             Stat3_Etch_MV_Heater5Temp         1   
2   Day_2024_07_02_Wafer_01             Stat3_Etch_MV_Heater6Temp         1   
3   Day_2024_07_02_Wafer_01             Stat3_Etch_MV_Heater7Temp         1   
4   Day_2024_07_02_Wafer_01             Stat3_Etch_MV_Heater8Temp         1   
5   Day_2024_07_02_Wafer_01  Stat3_Etch_MV_SourceRF2LoadCapacitor         1   
6   Day_2024_07_02_Wafer_01   Stat3_Etch_MV_SourceRFLoadCapacitor         1   
7   Day_2024_07_02_Wafer_01       Stat3_Etch_MV_ThermoCouple1Temp         1   
8   Day_2024_07_02_Wafer_01       Stat3_Etch_MV_ThermoCouple2Temp         1   
9   Day_2024_07_02_Wafer_01       Stat3_Etch_MV_ThermoCouple3Temp         1   
10  Day_2024_07_02_Wafer_01       Stat3_Etch_MV_ThermoCouple4Temp         1   
11  Day_2024_07_02_Wafer_01         Stat3_Etch_MV_attenuatorRatio         1   
12  Day_2024_07_02_Wafer_01        Stat3_Etch_MV_moriOuterCurrent         1   
13  Day_2024_07_02_Wafer_02                Stat3_Etch_MV_Gas6Flow         1   
14  Day_2024_07_02_Wafer_02             Stat3_Etch_MV_Heater5Temp         1   
15  Day_2024_07_02_Wafer_02             Stat3_Etch_MV_Heater6Temp         1   
16  Day_2024_07_02_Wafer_02             Stat3_Etch_MV_Heater7Temp         1   
17  Day_2024_07_02_Wafer_02             Stat3_Etch_MV_Heater8Temp         1   
18  Day_2024_07_02_Wafer_02  Stat3_Etch_MV_SourceRF2LoadCapacitor         1   
19  Day_2024_07_02_Wafer_02   Stat3_Etch_MV_SourceRFLoadCapacitor         1   

    min  max  std  
0   0.0  0.0  0.0  
1   0.0  0.0  0.0  
2   0.0  0.0  0.0  
3   0.0  0.0  0.0  
4   0.0  0.0  0.0  
5   1.0  1.0  0.0  
6   1.0  1.0  0.0  
7   0.0  0.0  0.0  
8   0.0  0.0  0.0  
9   0.0  0.0  0.0  
10  0.0  0.0  0.0  
11  1.0  1.0  0.0  
12  0.0  0.0  0.0  
13  0.0  0.0  0.0  
14  0.0  0.0  0.0  
15  0.0  0.0  0.0  
16  0.0  0.0  0.0  
17  0.0  0.0  0.0  
18  1.0  1.0  0.0  
19  1.0  1.0  0.0

**這個結果代表什麼？**

前 20 列已經可以看到很多額外欄位都是：

- `n_unique = 1`
- `std = 0`

看起來很像固定值。

不過這一格只顯示前 20 列，還不能只靠這些列就宣布 13 個欄位全部固定，所以下一步還要做 Feature-level summary。

### 6.9 再確認這些欄位在「不同 Wafer 之間」也沒有變

只看每片 Wafer 內 `std = 0` 還不夠。

例如某個欄位可能在 Wafer 1 全部是 1、Wafer 2 全部是 2，這樣每片內部都沒有變，但跨 Wafer 還是有資訊。

所以這裡對每個額外 Feature 再看：

- 最大 unique count
- 10 片合在一起的 min / max
- 最大 standard deviation

只有同時符合：

- `max_unique_values = 1`
- `max_std = 0`
- `min_value = max_value`

才真的可以說它在 10 片 Wafer 之間也完全固定。

```
# 將 13 個額外欄位彙整到 Feature level
extra_feature_overall_summary = (
    extra_feature_check_df
    .groupby("feature")
    .agg(
        max_unique_values=("n_unique", "max"),
        min_value=("min", "min"),
        max_value=("max", "max"),
        max_std=("std", "max"),
    )
    .sort_index()
)

extra_feature_overall_summary[
    "globally_constant_across_10_wafers"
] = (
    extra_feature_overall_summary["max_unique_values"].eq(1)
    & extra_feature_overall_summary["max_std"].eq(0)
    & extra_feature_overall_summary["min_value"].eq(
        extra_feature_overall_summary["max_value"]
    )
)

all_extra_features_globally_constant = (
    extra_feature_overall_summary[
        "globally_constant_across_10_wafers"
    ]
    .all()
)

print(
    "13 個額外 Features 是否在 10 片 Wafer 間也全部固定：",
    all_extra_features_globally_constant,
)

extra_feature_overall_summary
```

13 個額外 Features 是否在 10 片 Wafer 間也全部固定： True

                                      max_unique_values  min_value  max_value  \
feature                                                                         
Stat3_Etch_MV_Gas6Flow                                1        0.0        0.0   
Stat3_Etch_MV_Heater5Temp                             1        0.0        0.0   
Stat3_Etch_MV_Heater6Temp                             1        0.0        0.0   
Stat3_Etch_MV_Heater7Temp                             1        0.0        0.0   
Stat3_Etch_MV_Heater8Temp                             1        0.0        0.0   
Stat3_Etch_MV_SourceRF2LoadCapacitor                  1        1.0        1.0   
Stat3_Etch_MV_SourceRFLoadCapacitor                   1        1.0        1.0   
Stat3_Etch_MV_ThermoCouple1Temp                       1        0.0        0.0   
Stat3_Etch_MV_ThermoCouple2Temp                       1        0.0        0.0   
Stat3_Etch_MV_ThermoCouple3Temp                       1        0.0        0.0   
Stat3_Etch_MV_ThermoCouple4Temp                       1        0.0        0.0   
Stat3_Etch_MV_attenuatorRatio                         1        1.0        1.0   
Stat3_Etch_MV_moriOuterCurrent                        1        0.0        0.0   

                                      max_std  \
feature                                         
Stat3_Etch_MV_Gas6Flow                    0.0   
Stat3_Etch_MV_Heater5Temp                 0.0   
Stat3_Etch_MV_Heater6Temp                 0.0   
Stat3_Etch_MV_Heater7Temp                 0.0   
Stat3_Etch_MV_Heater8Temp                 0.0   
Stat3_Etch_MV_SourceRF2LoadCapacitor      0.0   
Stat3_Etch_MV_SourceRFLoadCapacitor       0.0   
Stat3_Etch_MV_ThermoCouple1Temp           0.0   
Stat3_Etch_MV_ThermoCouple2Temp           0.0   
Stat3_Etch_MV_ThermoCouple3Temp           0.0   
Stat3_Etch_MV_ThermoCouple4Temp           0.0   
Stat3_Etch_MV_attenuatorRatio             0.0   
Stat3_Etch_MV_moriOuterCurrent            0.0   

                                      globally_constant_across_10_wafers  
feature                                                                   
Stat3_Etch_MV_Gas6Flow                                              True  
Stat3_Etch_MV_Heater5Temp                                           True  
Stat3_Etch_MV_Heater6Temp                                           True  
Stat3_Etch_MV_Heater7Temp                                           True  
Stat3_Etch_MV_Heater8Temp                                           True  
Stat3_Etch_MV_SourceRF2LoadCapacitor                                True  
Stat3_Etch_MV_SourceRFLoadCapacitor                                 True  
Stat3_Etch_MV_ThermoCouple1Temp                                     True  
Stat3_Etch_MV_ThermoCouple2Temp                                     True  
Stat3_Etch_MV_ThermoCouple3Temp                                     True  
Stat3_Etch_MV_ThermoCouple4Temp                                     True  
Stat3_Etch_MV_attenuatorRatio                                       True  
Stat3_Etch_MV_moriOuterCurrent                                      True
