Repository: momo840505/semiconductor-etch-process-intelligence

# Semiconductor Etch Process Intelligence

## 半導體蝕刻製程智慧分析與虛擬量測

這個專案使用公開的 BOSCH Plasma-Etching 製程資料，從 wafer 品質、製程訊號、SPC、多變量分析、Virtual Metrology 到異常偵測，整理成一條完整的半導體製程資料分析流程。

專案重點不是只追求單一模型分數，而是先處理 Lot / wafer sequence 結構，再分開看 Process–Quality association、預測、SPC、OOD 和 model error。

---

## 2. Dataset

資料來源：

**A Multi-Model Dataset for BOSCH Plasma-Etching: Optical Emission Spectra, Process Parameters, and Wafer Measurements for Data-Driven Plasma Modeling**

Zenodo DOI:

https://doi.org/10.5281/zenodo.17122442

這個專案主要使用：

- `Process_data.nc`
- `Dictionary_process.nc`
- `Lot_status.xlsx`
- `Si_Oxide_etch_89_points.csv`
- `Readme.pdf`
- `Wafer_layout.pdf`

原始資料不放進 GitHub repository。

File: notebooks/11_final_findings.ipynb (part 1 of 2)
# 11｜Final Findings & Project Summary

這一本是整個專案的最後整理。

我不會在 11 再訓練新模型，也不會重新定義 SPC、Anomaly 或 OOD 規則。前面 02～10 已經完成的分析，我只做三件事：

1. **確認 artifacts 沒有接錯版本。**
2. **把真正重要的結果整理成同一條故事線。**
3. **把每個結果「可以說到哪裡、不能說到哪裡」一起寫清楚。**

所以 11 比較像 Final Report，而不是另一個新的 Modeling Notebook。

## 1. 讀入 02～10 的正式 artifacts

先把 Final Report 會用到的資料一次讀進來。

這裡不做 fallback，也不會在缺檔時偷偷重算。如果少任何一個必要 artifact，我寧願直接停掉，因為 Final Report 最怕的就是把不同版本的結果混在一起。

```
from pathlib import Path
import json
import numpy as np
import pandas as pd
from IPython.display import display
from sklearn.metrics import r2_score

pd.set_option("display.max_columns", 220)
pd.set_option("display.max_rows", 200)


def find_project_root(start=None):
    # Walk upward until data/processed is found.
    start = Path.cwd().resolve() if start is None else Path(start).resolve()
    for candidate in [start, *start.parents]:
        if (candidate / "data" / "processed").exists():
            return candidate
    raise FileNotFoundError(
        "找不到專案根目錄：從目前工作目錄往上都沒有 data/processed。"
    )


PROJECT_ROOT = find_project_root()
PROCESSED_DATA_DIR = (PROJECT_ROOT / "data" / "processed").resolve()

paths = {
    # 02 / 03
    "quality": PROCESSED_DATA_DIR / "wafer_quality_summary.csv",
    "lot_quality": PROCESSED_DATA_DIR / "lot_quality_summary.csv",
    "radial": PROCESSED_DATA_DIR / "radial_summary.csv",
    "lot_sequence": PROCESSED_DATA_DIR / "lot_sequence_summary.csv",
    "process_summary": PROCESSED_DATA_DIR / "process_wafer_summary.csv",
    "process_sequence_summary": PROCESSED_DATA_DIR / "process_sequence_summary.csv",

    # 04 / 05 / 06
    "mean_candidates": PROCESSED_DATA_DIR / "mean_etch_exploratory_candidates.csv",
    "cv_candidates": PROCESSED_DATA_DIR / "cv_exploratory_candidates.csv",
    "spc_feature": PROCESSED_DATA_DIR / "spc_feature_summary.csv",
    "spc_wafer": PROCESSED_DATA_DIR / "spc_wafer_flag_summary.csv",
    "feature_sequence_comparison": PROCESSED_DATA_DIR / "06_feature_sequence_comparison.csv",
    "raw_pca_var": PROCESSED_DATA_DIR / "06_raw_pca_variance.csv",
    "residual_pca_var": PROCESSED_DATA_DIR / "06_residual_pca_variance.csv",

    # 08 / 09
    "baseline": PROCESSED_DATA_DIR / "08_baseline_metrics.csv",
    "outer": PROCESSED_DATA_DIR / "08_nested_outer_fold_results.csv",
    "oof": PROCESSED_DATA_DIR / "08_nested_oof_predictions.csv",
    "config": PROCESSED_DATA_DIR / "08_final_model_config.json",
    "coef_stability": PROCESSED_DATA_DIR / "09_coefficient_stability.csv",
    "sensor_coef": PROCESSED_DATA_DIR / "09_sensor_coefficient_summary.csv",
    "sensor_perm": PROCESSED_DATA_DIR / "09_sensor_grouped_permutation_importance.csv",
    "error_by_lot": PROCESSED_DATA_DIR / "09_nested_error_by_lot.csv",

    # 10
    "residual_anomaly": PROCESSED_DATA_DIR / "10_residual_anomaly_scores.csv",
    "ood": PROCESSED_DATA_DIR / "10_cross_lot_ood_scores.csv",
    "ood_thresholds": PROCESSED_DATA_DIR / "10_ood_fold_thresholds.csv",
    "tri": PROCESSED_DATA_DIR / "10_anomaly_triangulation.csv",
    "lot": PROCESSED_DATA_DIR / "10_anomaly_by_lot.csv",
    "association": PROCESSED_DATA_DIR / "10_process_vs_model_error_association.csv",
    "priority": PROCESSED_DATA_DIR / "10_priority_cases.csv",
    "methodology": PROCESSED_DATA_DIR / "10_anomaly_methodology.json",
}

missing = [p for p in paths.values() if not p.exists()]
if missing:
    raise FileNotFoundError(
        "11 缺少必要 upstream artifacts：\n" + "\n".join(str(p) for p in missing)
    )

quality = pd.read_csv(paths["quality"])
lot_quality = pd.read_csv(paths["lot_quality"])
radial = pd.read_csv(paths["radial"])
lot_sequence = pd.read_csv(paths["lot_sequence"])
process_summary = pd.read_csv(paths["process_summary"])
process_sequence_summary = pd.read_csv(paths["process_sequence_summary"])

mean_candidates = pd.read_csv(paths["mean_candidates"])
cv_candidates = pd.read_csv(paths["cv_candidates"])
spc_feature = pd.read_csv(paths["spc_feature"])
spc_wafer = pd.read_csv(paths["spc_wafer"])
feature_sequence_comparison = pd.read_csv(paths["feature_sequence_comparison"])
raw_pca_var = pd.read_csv(paths["raw_pca_var"])
residual_pca_var = pd.read_csv(paths["residual_pca_var"])

baseline = pd.read_csv(paths["baseline"])
outer = pd.read_csv(paths["outer"])
nested_oof = pd.read_csv(paths["oof"])
coef_stability = pd.read_csv(paths["coef_stability"])
sensor_coef = pd.read_csv(paths["sensor_coef"])
sensor_perm = pd.read_csv(paths["sensor_perm"])
error_by_lot = pd.read_csv(paths["error_by_lot"])

residual_anomaly = pd.read_csv(paths["residual_anomaly"])
cross_lot_ood = pd.read_csv(paths["ood"])
ood_fold_thresholds = pd.read_csv(paths["ood_thresholds"])
tri = pd.read_csv(paths["tri"])
lot_summary = pd.read_csv(paths["lot"])
association = pd.read_csv(paths["association"])
priority_cases = pd.read_csv(paths["priority"])

with open(paths["config"], "r", encoding="utf-8") as f:
    final_config = json.load(f)

with open(paths["methodology"], "r", encoding="utf-8") as f:
    anomaly_methodology = json.load(f)

print("Final Report artifacts 載入完成")
print("Process wafers：", len(tri))
print("Quality-labeled / OOF wafers：", len(nested_oof))
print("Lots：", tri["lot_number"].nunique())
```

Final Report artifacts 載入完成
Process wafers： 96
Quality-labeled / OOF wafers： 88
Lots： 10

### 這個結果代表什麼？

這一格確認 Final Report 需要的 artifacts 都可以正常讀取。

目前整個專案的母體是：

- **96 片**有 Process Data
- **88 片**有 Quality label，也有 Nested OOF prediction
- **10 個 Lots**

這裡只是先確認 11 接到的是前面真正輸出的資料。11 不會另外建立一套 threshold、model 或 candidate rule，避免最後統整時又出現另一個版本。

## 2. Cross-Artifact Validation：先確認 02～10 真的是同一條資料流程

Final Report 最重要的不是表很多，而是前後不能互相矛盾。

所以我先驗幾條 lineage：

- Quality wafers 和 08 Nested OOF 必須是同一批 labeled wafers。
- 08 的 `nested_error` 必須真的等於 prediction − actual。
- 09 per-Lot error 必須能從 08 OOF 重新算回來。
- 10 的 Lot-level VM RMSE 必須和 08 OOF 一致。
- 06 residual PCA 和 10 residual anomaly 必須使用同一個 residual universe。
- 10 Pure Cross-Lot OOD 必須確認：
  - 只使用 07 process engineered features。
  - 不使用 Quality target。
  - 不使用 08 error。
  - 不使用 09 importance。
  - Inner calibration 和 final outer detector 使用同一套 **outer-training-only fixed feature universe**。

```
def assert_unique_key(df, name):
    if "experiment_key" not in df.columns:
        raise ValueError(f"{name} 缺少 experiment_key")
    if df["experiment_key"].duplicated().any():
        raise ValueError(f"{name} experiment_key 有重複")


for name, df in {
    "quality": quality,
    "nested_oof": nested_oof,
    "residual_anomaly": residual_anomaly,
    "cross_lot_ood": cross_lot_ood,
    "triangulation": tri,
}.items():
    assert_unique_key(df, name)

# Identity lineage
if set(quality["experiment_key"]) != set(nested_oof["experiment_key"]):
    raise ValueError("Quality / Nested OOF wafer identity 不一致")

if not set(quality["experiment_key"]).issubset(set(tri["experiment_key"])):
    raise ValueError("Labeled wafers 不是 Process population 的子集")

if set(residual_anomaly["experiment_key"]) != set(tri["experiment_key"]):
    raise ValueError("Residual anomaly population 與 triangulation 不一致")

if set(cross_lot_ood["experiment_key"]) != set(tri["experiment_key"]):
    raise ValueError("Cross-Lot OOD population 與 triangulation 不一致")

# 08 prediction error formula
calc_error = (
    nested_oof["nested_process_pred"].to_numpy(float)
    - nested_oof["actual_mean_si_etch"].to_numpy(float)
)

if not np.allclose(calc_error, nested_oof["nested_error"].to_numpy(float), atol=1e-12, rtol=0):
    raise ValueError("08 nested_error formula 不一致")

if not np.allclose(
    np.abs(calc_error),
    nested_oof["abs_nested_error"].to_numpy(float),
    atol=1e-12,
    rtol=0,
):
    raise ValueError("08 abs_nested_error formula 不一致")

# Rebuild per-Lot VM error from 08 OOF and compare with 09 / 10.
recalc_lot = (
    nested_oof.groupby("lot_number", as_index=False)
    .agg(
        n_wafers=("experiment_key", "size"),
        rmse=("nested_error", lambda s: float(np.sqrt(np.mean(np.asarray(s, float) ** 2)))),
        mae=("abs_nested_error", "mean"),
        max_abs_error=("abs_nested_error", "max"),
    )
    .sort_values("lot_number")
    .reset_index(drop=True)
)

err_check = error_by_lot.sort_values("lot_number").reset_index(drop=True)
for col in ["n_wafers", "rmse", "mae", "max_abs_error"]:
    if not np.allclose(
        recalc_lot[col].to_numpy(float),
        err_check[col].to_numpy(float),
        atol=1e-12,
        rtol=0,
    ):
        raise ValueError(f"08 → 09 Lot error lineage 不一致：{col}")

lot_vm = lot_summary[["lot_number", "vm_rmse", "vm_max_abs_error"]].sort_values("lot_number")
lot_vm = lot_vm.reset_index(drop=True)

if not np.allclose(lot_vm["vm_rmse"], recalc_lot["rmse"], atol=1e-12, rtol=0):
    raise ValueError("08 → 10 Lot VM RMSE lineage 不一致")

if not np.allclose(lot_vm["vm_max_abs_error"], recalc_lot["max_abs_error"], atol=1e-12, rtol=0):
    raise ValueError("08 → 10 Lot VM max error lineage 不一致")

# 06 -> 10 residual lineage
n_resid_06 = len(residual_pca_var)
n_resid_10 = int(anomaly_methodology["residual_feature_count"])
if n_resid_06 != n_resid_10:
    raise ValueError(f"06 / 10 residual feature count 不一致：{n_resid_06} vs {n_resid_10}")

pca90_06 = int(
    residual_pca_var.loc[
        residual_pca_var["cumulative_variance_ratio"] >= 0.90,
        "component",
    ].iloc[0]
)
pca90_10 = int(anomaly_methodology["residual_pca_components_90pct"])

if pca90_06 != pca90_10:
    raise ValueError(f"06 / 10 residual PCA 90% components 不一致：{pca90_06} vs {pca90_10}")

# 10 Pure OOD source separation
if anomaly_methodology.get("pure_cross_lot_ood_uses_quality_target") is not False:
    raise ValueError("Pure OOD 不應使用 Quality target")

if anomaly_methodology.get("pure_cross_lot_ood_uses_notebook08_error") is not False:
    raise ValueError("Pure OOD 不應使用 08 prediction error")

if anomaly_methodology.get("pure_cross_lot_ood_uses_notebook09_importance") is not False:
    raise ValueError("Pure OOD 不應使用 09 importance")

if anomaly_methodology.get("pure_cross_lot_ood_fixed_outer_feature_universe") is not True:
    raise ValueError("Pure OOD 尚未使用 fixed outer feature universe")

if not ood_fold_thresholds["calibration_uses_fixed_outer_feature_universe"].astype(bool).all():
    raise ValueError("OOD fold audit 顯示 calibration feature universe 不一致")

if len(ood_fold_thresholds) != tri["lot_number"].nunique():
    raise ValueError("OOD fold threshold rows 與 Lot 數不一致")

print("02 / 08 labeled wafer identity：PASS")
print("08 prediction error formula：PASS")
print("08 → 09 → 10 VM error lineage：PASS")
print("06 → 10 residual PCA lineage：PASS")
print("10 Pure OOD source separation：PASS")
print("10 fixed outer feature universe：PASS")
```

02 / 08 labeled wafer identity：PASS
08 prediction error formula：PASS
08 → 09 → 10 VM error lineage：PASS
06 → 10 residual PCA lineage：PASS
10 Pure OOD source separation：PASS
10 fixed outer feature universe：PASS

### 這個結果代表什麼？

這一格的六項檢查全部都是 `PASS`。

也就是說：

- 02 的 Quality labels 和 08 的 OOF predictions 是同一批 wafers。
- 08 → 09 → 10 的 prediction error 沒有在中間被改掉。
- 06 的 residual PCA universe 和 10 residual anomaly 使用的是同一套資料定義。
- 10 的 Pure Cross-Lot OOD 沒有把 Quality、08 model error 或 09 supervised importance 偷混進去。
- OOD calibration 也已經是修正後的 **fixed outer feature universe** 版本。

所以後面 11 的數字可以放在同一份 Final Report 裡，不是在拼接不同版本的結果。

## 3. Project Headline Metrics：先把整個專案最重要的數字放在一起

這一格只整理最核心的 headline，不做新的模型。

我會同時放：

- Quality 的基本結果
- Sequence structure
- Virtual Metrology performance
- SPC / Residual / OOD 的 review counts

這樣後面每一節再分開解釋。

```
y = nested_oof["actual_mean_si_etch"].to_numpy(float)
pred = nested_oof["nested_process_pred"].to_numpy(float)

vm_rmse = float(np.sqrt(np.mean((pred - y) ** 2)))
vm_mae = float(np.mean(np.abs(pred - y)))
vm_r2 = float(r2_score(y, pred))

mean_base = float(
    baseline.loc[baseline["model"] == "Training-Mean Baseline", "rmse"].iloc[0]
)
seq_base = float(
    baseline.loc[baseline["model"] == "Sequence-Only Linear Baseline", "rmse"].iloc[0]
)

inner_mask = radial["radius_region"] != ">=75 mm"
inner_mean = float(
    np.average(
        radial.loc[inner_mask, "mean_si_etch"],
        weights=radial.loc[inner_mask, "n_points"],
    )
)
outer_mean = float(
    radial.loc[radial["radius_region"] == ">=75 mm", "mean_si_etch"].iloc[0]
)

res_count = int(residual_anomaly["residual_review_candidate"].sum())
ood_count = int(cross_lot_ood["cross_lot_ood_candidate"].sum())

candidate_overlap = (
    residual_anomaly[["experiment_key", "residual_review_candidate"]]
    .merge(
        cross_lot_ood[["experiment_key", "cross_lot_ood_candidate"]],
        on="experiment_key",
        how="inner",
        validate="one_to_one",
    )
)
overlap_count = int(
    (
        candidate_overlap["residual_review_candidate"]
        & candidate_overlap["cross_lot_ood_candidate"]
    ).sum()
)

headline = pd.DataFrame([
    {"metric": "Process wafers", "value": len(tri), "unit": "wafers"},
    {"metric": "Quality-labeled wafers", "value": len(nested_oof), "unit": "wafers"},
    {"metric": "Lots", "value": tri["lot_number"].nunique(), "unit": "Lots"},
    {"metric": "Mean Si Etch", "value": quality["mean_si_etch"].mean(), "unit": "µm"},
    {"metric": "Mean CV", "value": quality["cv_si_etch_pct"].mean(), "unit": "%"},
    {"metric": "Outer - inner radial mean", "value": outer_mean - inner_mean, "unit": "µm"},
    {"metric": "Nested OOF RMSE", "value": vm_rmse, "unit": "µm"},
    {"metric": "Nested OOF MAE", "value": vm_mae, "unit": "µm"},
    {"metric": "Nested OOF R²", "value": vm_r2, "unit": ""},
    {"metric": "Sequence-only baseline RMSE", "value": seq_base, "unit": "µm"},
    {"metric": "Training-mean baseline RMSE", "value": mean_base, "unit": "µm"},
    {"metric": "Residual review candidates", "value": res_count, "unit": "wafers"},
    {"metric": "Cross-Lot OOD candidates", "value": ood_count, "unit": "wafers"},
    {"metric": "Residual + OOD overlap", "value": overlap_count, "unit": "wafers"},
])

display(headline.round(5))
```

                         metric     value    unit
0                Process wafers  96.00000  wafers
1        Quality-labeled wafers  88.00000  wafers
2                          Lots  10.00000    Lots
3                  Mean Si Etch  43.66812      µm
4                       Mean CV   8.21143       %
5     Outer - inner radial mean   5.03895      µm
6               Nested OOF RMSE   0.12963      µm
7                Nested OOF MAE   0.09723      µm
8                 Nested OOF R²   0.89477        
9   Sequence-only baseline RMSE   0.22093      µm
10  Training-mean baseline RMSE   0.40437      µm
11   Residual review candidates   3.00000  wafers
12     Cross-Lot OOD candidates   5.00000  wafers
13       Residual + OOD overlap   2.00000  wafers

### 這個結果代表什麼？

先看整體資料規模：目前有 **96 片 Process wafers、88 片 Quality-labeled wafers、10 個 Lots**。

Quality 方面，平均 Mean Si Etch 是 **43.66812 µm**，平均 CV 是 **8.21143%**。把半徑 `>=75 mm` 的外圈和內部量測區做 pooled comparison，外圈平均比內部高 **5.03895 µm**，表示 wafer 上有很明顯的 radial spatial structure。

Virtual Metrology 的正式 Nested OOF 成績是 **RMSE = 0.12963 µm、MAE = 0.09723 µm、R² = 0.89477**。

10 的 review 結果則是 **3 片 residual candidates、5 片 Cross-Lot OOD candidates**，其中真正同時被兩種方法標記的是 **2 片**。

所以這個專案不是只有一個模型分數，而是同時有 Quality、Process structure、prediction、SPC 和 OOD 幾個不同層次的結果。

## 4. Quality 與 Sequence Structure：先確認資料本身有哪些穩定結構

在做 Process–Quality correlation 或模型以前，先把最重要的資料結構整理出來：

- Quality 是否有 Lot 內 run-order trend？
- Process features 是否也跟 wafer sequence 有關？
- 扣掉線性 sequence trend 後，這種 association 有沒有真的下降？
- Main Active Window 的時間範圍是否穩定？

這一節的目的不是證明因果，而是說明為什麼後面的分析不能把 96 片 wafer 當成完全獨立、同分布的資料。

```
quality_sequence_summary = pd.DataFrame([
    {
        "metric": "Mean Si Etch average",
        "value": float(quality["mean_si_etch"].mean()),
        "note": "88 labeled wafers",
    },
    {
        "metric": "CV average (%)",
        "value": float(quality["cv_si_etch_pct"].mean()),
        "note": "88 labeled wafers",
    },
    {
        "metric": "Lots with negative Mean Si Etch slope",
        "value": int((lot_sequence["mean_si_etch_slope_per_wafer"] < 0).sum()),
        "note": f"out of {len(lot_sequence)} Lots",
    },
    {
        "metric": "Lots with negative CV slope",
        "value": int((lot_sequence["cv_slope_per_wafer"] < 0).sum()),
        "note": f"out of {len(lot_sequence)} Lots",
    },
    {
        "metric": "Main Active Window mean duration (s)",
        "value": float(process_summary["main_active_duration"].mean()),
        "note": "03 data-driven 80% SourceRFLoadPower heuristic",
    },
    {
        "metric": "Main Active Window duration SD (s)",
        "value": float(process_summary["main_active_duration"].std()),
        "note": "96 process wafers",
    },
    {
        "metric": "Median |within-Lot Spearman| before detrending",
        "value": float(feature_sequence_comparison["raw_median_abs_within_lot_spearman"].median()),
        "note": "24 comparable process features",
    },
    {
        "metric": "Median |within-Lot Spearman| after detrending",
        "value": float(feature_sequence_comparison["residual_median_abs_within_lot_spearman"].median()),
        "note": "same 24 process features",
    },
])

display(quality_sequence_summary.round(5))

top_sequence_features = (
    process_sequence_summary
    .sort_values("median_abs_spearman", ascending=False)
    .head(8)
    [["feature", "dominant_direction", "direction_consistency_pct", "median_spearman", "median_abs_spearman"]]
    .copy()
)
top_sequence_features["feature"] = top_sequence_features["feature"].str.replace(
    "Stat3_Etch_MV_", "", regex=False
)

print("\nSequence structure 最明顯的 process features：")
display(top_sequence_features.round(4))

n_decreased = int(
    (
        feature_sequence_comparison["residual_median_abs_within_lot_spearman"]
        < feature_sequence_comparison["raw_median_abs_within_lot_spearman"]
    ).sum()
)
print(
    f"Sequence detrending 後 |Spearman| 下降："
    f"{n_decreased} / {len(feature_sequence_comparison)} features"
)
```

                                           metric      value  \
0                            Mean Si Etch average   43.66812   
1                                  CV average (%)    8.21143   
2           Lots with negative Mean Si Etch slope   10.00000   
3                     Lots with negative CV slope    9.00000   
4            Main Active Window mean duration (s)  597.54208   
5              Main Active Window duration SD (s)    2.19824   
6  Median |within-Lot Spearman| before detrending    0.38788   
7   Median |within-Lot Spearman| after detrending    0.08485   

                                             note  
0                               88 labeled wafers  
1                               88 labeled wafers  
2                                  out of 10 Lots  
3                                  out of 10 Lots  
4  03 data-driven 80% SourceRFLoadPower heuristic  
5                               96 process wafers  
6                  24 comparable process features  
7                        same 24 process features


Sequence structure 最明顯的 process features：

                    feature dominant_direction  direction_consistency_pct  \
0   PlatenRFTuningCapacitor         Increasing                      100.0   
1        SourceRFPeakToPeak         Decreasing                      100.0   
2          ForeLinePressure         Decreasing                      100.0   
3        PlatenRFPeakToPeak         Increasing                      100.0   
4         SourceRFLoadPower         Decreasing                      100.0   
8                  Gas7Flow         Increasing                       80.0   
19                 Gas2Flow         Decreasing                       60.0   
15              Heater3Temp         Increasing                       70.0   

    median_spearman  median_abs_spearman  
0            0.9576               0.9576  
1           -0.8061               0.8061  
2           -0.7758               0.7758  
3            0.7697               0.7697  
4           -0.6727               0.6727  
8            0.5576               0.5576  
19           0.0000               0.5152  
15           0.4182               0.5091

Sequence detrending 後 |Spearman| 下降：24 / 24 features

### 這個結果代表什麼？

Quality 本身就有很明顯的 run-order structure：

- Mean Si Etch 的 Lot 內斜率在 **10 / 10 Lots** 都是負的。
- CV 的 Lot 內斜率在 **9 / 10 Lots** 是負的。

Process 端也有類似現象。24 個可以前後比較的 process features，raw median `|within-Lot Spearman|` 是 **0.38788**；扣掉 Lot-specific linear sequence trend 後降到 **0.08485**，而且 **24 / 24** 個 features 都下降。

這表示 wafer sequence 不是一個可以忽略的小細節。後面如果直接把所有 wafers 混在一起做 correlation，很容易把 run-order structure 誤認成 Process–Quality relation。

另外 Main Active Window 平均約 **597.54 秒**，標準差約 **2.20 秒**。這個 window 是 03 用 `SourceRFLoadPower >= wafer max 的 80%` 找到的 data-driven heuristic，所以我會把它叫作一致的分析區段，不會說它是官方 recipe boundary。

## 5. Process–Quality：扣掉 Lot 內線性 sequence trend 後，還留下哪些候選？

04 的正式 candidate rule 已經在上游完成，11 不再重新篩選。

這裡只整理兩個 target：

- Mean Si Etch
- CV Si Etch

這些候選可以拿來安排 DOE、equipment log review 或 recipe review 的優先順序，但不能直接寫成 causal driver。

```
def short_sensor(series):
    return series.astype(str).str.replace("Stat3_Etch_MV_", "", regex=False)

mean_final = mean_candidates.copy()
mean_final.insert(0, "sensor", short_sensor(mean_final["feature"]))
mean_final["target"] = "Mean Si Etch"

cv_final = cv_candidates.copy()
cv_final.insert(0, "sensor", short_sensor(cv_final["feature"]))
cv_final["target"] = "CV Si Etch"

process_quality_summary = pd.concat([mean_final, cv_final], ignore_index=True)

print("Mean Si Etch candidates：")
display(
    mean_final[
        ["sensor", "sequence_adjusted_pearson", "sequence_adjusted_spearman", "n_valid_lots"]
    ].round(4)
)

print("CV Si Etch candidates：")
display(
    cv_final[
        ["sensor", "sequence_adjusted_pearson", "sequence_adjusted_spearman", "n_valid_lots"]
    ].round(4)
)

top_mean = mean_final.loc[mean_final["abs_sequence_adjusted_pearson"].idxmax()]
top_cv = cv_final.loc[cv_final["abs_sequence_adjusted_pearson"].idxmax()]
```

Mean Si Etch candidates：

               sensor  sequence_adjusted_pearson  sequence_adjusted_spearman  \
0   PlatenRFLoadPower                    -0.6090                     -0.4855   
1    HeliumBPPressure                    -0.3999                     -0.4042   
2            Gas1Flow                     0.3298                      0.1753   
3  PlatenRFPeakToPeak                    -0.3290                     -0.3128   
4            Pressure                    -0.3079                     -0.2382   

   n_valid_lots  
0            10  
1            10  
2            10  
3            10  
4            10

CV Si Etch candidates：

                    sensor  sequence_adjusted_pearson  \
0              Heater4Temp                     0.5513   
1         moriInnerCurrent                    -0.5008   
2                 Gas7Flow                    -0.4201   
3  PlatenRFTuningCapacitor                    -0.4107   
4       PlatenRFPeakToPeak                    -0.4088   
5                 Gas2Flow                     0.3277   
6              Heater2Temp                     0.3158   

   sequence_adjusted_spearman  n_valid_lots  
0                      0.4654            10  
1                     -0.5020            10  
2                     -0.5653            10  
3                     -0.6259            10  
4                     -0.5157            10  
5                      0.2363            10  
6                      0.2005            10

### 這個結果代表什麼？

扣掉 Lot 內線性 wafer-sequence trend 後：

- Mean Si Etch 還有 **5 個** exploratory candidates。
- CV Si Etch 還有 **7 個** exploratory candidates。

Mean Si Etch 這組裡，`PlatenRFLoadPower` 的 sequence-adjusted Pearson 最明顯，**r = -0.6090**。

CV 這組裡，`Heater4Temp` 最明顯，**r = +0.5513**。

這表示 sequence effect 雖然很重要，但扣掉線性 trend 之後，Process–Quality association 並沒有全部消失。

不過這些數字仍然是 observational association。比較合理的用法是：「哪些 sensors 值得優先做 DOE 或查設備紀錄」，而不是直接說「調這個 sensor 就會讓 etch quality 改變」。

## 6. SPC 與 Multivariate Structure：哪些 wafer / feature 值得先回查？

05 是 retrospective Phase-I SPC；06 則用 PCA 看多變量結構。

這裡要特別分清楚：

- I-chart flag：某片 wafer 的 residual level 比較極端。
- MR flag：前一片到這一片的變化比較大。
- PCA：只是幫忙描述多變量 variation，不是製程物理模型。

所以這些訊號適合當 investigation trigger，不是 production defect label。

```
spc_summary = pd.DataFrame([
    {
        "metric": "I-chart feature-wafer flags",
        "value": int(spc_wafer["n_flagged_features"].sum()),
    },
    {
        "metric": "Unique wafers with I-chart flag",
        "value": int((spc_wafer["n_flagged_features"] > 0).sum()),
    },
    {
        "metric": "MR feature-wafer flags",
        "value": int(spc_wafer["n_mr_flagged_features"].sum()),
    },
    {
        "metric": "Unique wafers with MR flag",
        "value": int((spc_wafer["n_mr_flagged_features"] > 0).sum()),
    },
    {
        "metric": "Raw PCA variance explained by PC1-PC3",
        "value": float(raw_pca_var["explained_variance_ratio"].head(3).sum()),
    },
    {
        "metric": "Raw PCA components for >=90%",
        "value": int(raw_pca_var.loc[raw_pca_var["cumulative_variance_ratio"] >= 0.90, "component"].iloc[0]),
    },
    {
        "metric": "Residual PCA components for >=90%",
        "value": int(residual_pca_var.loc[residual_pca_var["cumulative_variance_ratio"] >= 0.90, "component"].iloc[0]),
    },
])

display(spc_summary.round(5))

print("\nI-chart violations 最多的 features：")
top_spc_features = (
    spc_feature.sort_values("n_i_violations", ascending=False)
    .head(8)
    [["feature", "n_i_violations", "i_violation_rate_pct", "n_mr_violations", "mr_violation_rate_pct"]]
    .copy()
)
top_spc_features["feature"] = top_spc_features["feature"].str.replace(
    "Stat3_Etch_MV_", "", regex=False
)
display(top_spc_features.round(4))
```

                                  metric     value
0            I-chart feature-wafer flags  46.00000
1        Unique wafers with I-chart flag  19.00000
2                 MR feature-wafer flags  47.00000
3             Unique wafers with MR flag  23.00000
4  Raw PCA variance explained by PC1-PC3   0.48884
5           Raw PCA components for >=90%  12.00000
6      Residual PCA components for >=90%  12.00000


I-chart violations 最多的 features：

                    feature  n_i_violations  i_violation_rate_pct  \
0                  Gas7Flow               8                8.3333   
1   PlatenRFTuningCapacitor               7                7.2917   
2               Heater4Temp               5                5.2083   
3                  Gas1Flow               5                5.2083   
4               Heater2Temp               3                3.1250   
5         SourceRFLoadPower               3                3.1250   
6  SourceRF2TuningCapacitor               3                5.0000   
7                  Gas2Flow               2                2.0833   

   n_mr_violations  mr_violation_rate_pct  
0                4                 4.6512  
1                0                 0.0000  
2                2                 2.3256  
3                8                 9.3023  
4                2                 2.3256  
5                5                 5.8140  
6                4                 7.4074  
7                2                 2.3256

### 這個結果代表什麼？

Phase-I SPC 一共出現 **46 個 I-chart feature-wafer flags**，分布在 **19 片 wafers**；MR 則有 **47 個 feature-wafer flags**，分布在 **23 片 wafers**。

I-chart violations 最多的是 `Gas7Flow`，共有 **8 片**被 flag。

Multivariate 方面，raw PCA 前 3 個 PCs 一共解釋 **48.88%** variation，而累積到 90% 需要 **12 個 PCs**。Residual PCA 同樣需要 **12 個 PCs** 才到 90%。

所以這批 process variation 不是一兩個方向就能完全概括。SPC 可以指出值得回查的 wafer / feature，但目前這些 limits 是 retrospective Phase-I provisional limits，不能直接當 production control limits。

## 7. Virtual Metrology：正式成績只看 Nested Leave-One-Lot-Out

08 的 full-data final model 是 prototype configuration；真正可以拿來談 generalization 的成績，仍然是 Nested Leave-One-Lot-Out OOF。

這裡同時保留兩個簡單 baseline：

- Training-Mean baseline
- Sequence-Only Linear baseline

這樣可以回答 process-feature model 到底有沒有比很簡單的做法更好。

```
print("Full-data prototype configuration：")
print(
    final_config["feature_set"],
    "+",
    final_config["model"],
    final_config["params"],
)
print(
    "Input predictors / variance filter 後保留：",
    final_config["n_input_predictors"],
    "/",
    final_config["n_predictors_after_variance_filter"],
)

vm_summary = pd.DataFrame([
    {"metric": "Nested OOF RMSE (µm)", "value": vm_rmse},
    {"metric": "Nested OOF MAE (µm)", "value": vm_mae},
    {"metric": "Nested OOF R²", "value": vm_r2},
    {"metric": "Sequence-only RMSE (µm)", "value": seq_base},
    {"metric": "Training-mean RMSE (µm)", "value": mean_base},
    {"metric": "RMSE reduction vs sequence-only", "value": (seq_base - vm_rmse) / seq_base},
    {"metric": "RMSE reduction vs training-mean", "value": (mean_base - vm_rmse) / mean_base},
])
display(vm_summary.round(5))

print("\nPer-Lot held-out performance：")
display(recalc_lot.sort_values("rmse", ascending=False).round(5))

print("\nOuter-fold selected feature sets：")
display(outer["feature_set"].value_counts().rename_axis("feature_set").reset_index(name="folds"))

print("\nOuter-fold selected model families：")
display(outer["model"].value_counts().rename_axis("model").reset_index(name="folds"))
```

Full-data prototype configuration：
Extended + ElasticNet {'alpha': 0.01, 'l1_ratio': 0.1}
Input predictors / variance filter 後保留： 109 / 98

                            metric    value
0             Nested OOF RMSE (µm)  0.12963
1              Nested OOF MAE (µm)  0.09723
2                    Nested OOF R²  0.89477
3          Sequence-only RMSE (µm)  0.22093
4          Training-mean RMSE (µm)  0.40437
5  RMSE reduction vs sequence-only  0.41324
6  RMSE reduction vs training-mean  0.67942


Per-Lot held-out performance：

   lot_number  n_wafers     rmse      mae  max_abs_error
7           8        10  0.22384  0.14756        0.57555
2           3        10  0.14304  0.12877        0.22756
4           5        10  0.13771  0.11333        0.27007
6           7         6  0.11837  0.09339        0.20857
5           6        10  0.11752  0.08241        0.27963
3           4        10  0.11432  0.09827        0.21846
1           2        10  0.10996  0.09629        0.16586
9          10         4  0.08315  0.07746        0.10814
8           9         9  0.06980  0.05825        0.12378
0           1         9  0.06516  0.05508        0.11583


Outer-fold selected feature sets：

  feature_set  folds
0    Extended      6
1        Base      4


Outer-fold selected model families：

        model  folds
0  ElasticNet     10

### 這個結果代表什麼？

正式 Nested OOF 成績是：

- RMSE = **0.12963 µm**
- MAE = **0.09723 µm**
- R² = **0.89477**

同一套 nested evaluation 下：

- Sequence-only baseline RMSE = **0.22093 µm**
- Training-mean baseline RMSE = **0.40437 µm**

所以 process-feature model 的 RMSE 分別低約 **41.32%** 和 **67.94%**。

10 個 outer folds 最後全部選到 **ElasticNet**；feature set 則有 **6 folds 選 Extended、4 folds 選 Base**。

這表示 process features 在目前 held-out-Lot evaluation 裡確實有預測價值。不過這還不是「先完全控制 sequence，再只量 process features 額外價值」的 ablation，所以不能把 baseline 差距全部解讀成 process features 的獨立增量效果。

另外每個 Lot 的 RMSE 差距很大，也代表 pooled RMSE 不能代替 group-level monitoring。

## 8. Explainability：模型最依賴哪些 sensor groups？

09 有兩種互補的 model-dependent evidence：

1. Nested outer models 的 grouped permutation sensitivity。
2. Final ElasticNet 的 standardized coefficient aggregation。

如果兩邊都指向同一個 sensor group，可以說模型對這組資訊的依賴比較一致；但仍然不能直接把它叫作 causal process driver。

```
top_perm = (
    sensor_perm
    .sort_values("mean_delta_rmse", ascending=False)
    .head(10)
    .reset_index(drop=True)
)

print("Nested grouped permutation sensitivity：")
display(top_perm.round(5))

top_coef = (
    sensor_coef
    .sort_values("abs_coefficient_sum", ascending=False)
    .head(10)
    .reset_index(drop=True)
)

print("\nFinal ElasticNet sensor coefficient aggregation：")
display(top_coef.round(5))

top_perm_sensor = str(top_perm.iloc[0]["sensor"])
top_coef_sensor = str(top_coef.iloc[0]["sensor_short"])
print("\nTop sensor agrees across both views：", top_perm_sensor == top_coef_sensor)
```

Nested grouped permutation sensitivity：

                    sensor  n_repeats  mean_delta_rmse  std_delta_rmse  \
0  PlatenRFTuningCapacitor         30          0.24996         0.02185   
1         MainActiveWindow         30          0.05900         0.01242   
2         ForeLinePressure         30          0.03235         0.00597   
3   SourceRFReflectedPower         30          0.02489         0.00461   
4   PlatenRFReflectedPower         30          0.01596         0.00366   
5        SourceRFLoadPower         30          0.01398         0.00440   
6       SourceRFPeakToPeak         30          0.00924         0.00344   
7    PlatenRFLoadCapacitor         30          0.00333         0.00187   
8        PlatenRFLoadPower         30          0.00200         0.00094   
9                 Gas2Flow         30          0.00151         0.00131   

   positive_repeat_fraction  
0                   1.00000  
1                   1.00000  
2                   1.00000  
3                   1.00000  
4                   1.00000  
5                   1.00000  
6                   1.00000  
7                   0.96667  
8                   0.96667  
9                   0.83333


Final ElasticNet sensor coefficient aggregation：

              sensor_short  n_features  n_nonzero  abs_coefficient_sum  \
0  PlatenRFTuningCapacitor           4          3              0.26939   
1   PlatenRFReflectedPower           4          3              0.11761   
2         ForeLinePressure           4          4              0.10781   
3         MainActiveWindow           1          1              0.09182   
4   SourceRFReflectedPower           4          2              0.07620   
5              Heater2Temp           4          3              0.07293   
6       SourceRFPeakToPeak           4          2              0.05505   
7       PlatenRFPeakToPeak           4          3              0.05198   
8        SourceRFLoadPower           4          2              0.05103   
9                 Gas7Flow           4          3              0.04582   

   max_abs_coefficient  
0              0.15959  
1              0.09083  
2              0.07588  
3              0.09182  
4              0.05684  
5              0.05977  
6              0.04177  
7              0.02665  
8              0.04794  
9              0.02355


Top sensor agrees across both views： True

### 這個結果代表什麼？

Grouped permutation 裡最明顯的是 **`PlatenRFTuningCapacitor`**，平均 ΔRMSE = **+0.24996 µm**，明顯高於後面的 sensor groups。

Final ElasticNet 的 coefficient aggregation 第一名也是 `PlatenRFTuningCapacitor`，所以兩種方法在最前面的 sensor group 上是一致的。

我會把這個結果解讀成：**目前模型反覆使用這組資訊來做 prediction。**

但是它仍然是 predictive dependence。Sensor 之間有 correlation 時，importance 可能被共享或替代，所以這個排名不能直接變成「製程因果重要性排名」。

## 9. Residual Anomaly、Pure Cross-Lot OOD 與 Model Error：三件事分開看

10 已經把這幾個概念分開：

- **Residual anomaly**：看扣掉 Lot-specific linear sequence trend 後，還有沒有少見 residual pattern。
- **Pure Cross-Lot OOD**：只用 07 process engineered features，看 held-out Lot 相對其他 Lots 有多陌生。
- **VM-informed diagnostic**：可以用 09 supervised model sensitivity 做 post-hoc model context，但它不參與 Pure OOD candidate flag。

11 只讀 10 的正式輸出，不重新建立 detector。

```
res_candidates = (
    residual_anomaly.loc[
        residual_anomaly["residual_review_candidate"],
        ["experiment_key", "lot_number", "wafer_number", "residual_anomaly_consensus", "residual_driver_feature"],
    ]
    .sort_values(["lot_number", "wafer_number"])
    .reset_index(drop=True)
)

ood_candidates = (
    cross_lot_ood.loc[
        cross_lot_ood["cross_lot_ood_candidate"],
        ["experiment_key", "lot_number", "wafer_number", "cross_lot_ood_consensus", "ood_driver_feature"],
    ]
    .sort_values(["lot_number", "wafer_number"])
    .reset_index(drop=True)
)

overlap_keys = sorted(
    set(res_candidates["experiment_key"])
    & set(ood_candidates["experiment_key"])
)

print("Residual review candidates：", len(res_candidates))
display(res_candidates)

print("Cross-Lot OOD candidates：", len(ood_candidates))
display(ood_candidates)

print("Residual + OOD overlap：", len(overlap_keys), overlap_keys)

print("\nProcess score vs |OOF error|：")
display(association.round(5))

print("\nPriority cases：")
display(priority_cases.round(5))

strong_assoc = association.loc[
    association["spearman_rho_with_abs_oof_error"].abs().idxmax()
]
```

Residual review candidates： 3

  experiment_key  lot_number  wafer_number  residual_anomaly_consensus  \
0  2024-08-01_04           6             4                           2   
1  2024-08-07_08           8             8                           2   
2  2024-08-07_09           8             9                           2   

     residual_driver_feature  
0  Stat3_Etch_MV_Heater3Temp  
1  Stat3_Etch_MV_Heater4Temp  
2  Stat3_Etch_MV_Heater2Temp

Cross-Lot OOD candidates： 5

  experiment_key  lot_number  wafer_number  cross_lot_ood_consensus  \
0  2024-07-09_01           3             1                        3   
1  2024-07-19_01           5             1                        2   
2  2024-08-07_08           8             8                        3   
3  2024-08-07_09           8             9                        3   
4  2024-08-07_10           8            10                        2   

                     ood_driver_feature  
0                         std__Gas7Flow  
1          std__PlatenRFTuningCapacitor  
2  late_minus_early__SourceRFPeakToPeak  
3         late_minus_early__Heater2Temp  
4         late_minus_early__Heater2Temp

Residual + OOD overlap： 2 ['2024-08-07_08', '2024-08-07_09']

Process score vs |OOF error|：

                    metric  spearman_rho_with_abs_oof_error  abs_spearman_rho  \
0       ood_pca_recon_rmse                          0.30948           0.30948   
1          ood_mahalanobis                          0.23648           0.23648   
2     residual_mahalanobis                          0.11958           0.11958   
3  residual_pca_recon_rmse                          0.03013           0.03013   
4    vm_informed_max_abs_z                          0.01040           0.01040   

   lot_bootstrap_ci_low  lot_bootstrap_ci_high  bootstrap_valid_reps  \
0               0.00848                0.60309                  2000   
1              -0.10785                0.59123                  2000   
2              -0.10355                0.32406                  2000   
3              -0.18959                0.25073                  2000   
4              -0.32242                0.34775                  2000   

   n_labeled_wafers  n_lots  
0                88      10  
1                88      10  
2                88      10  
3                88      10  
4                88      10


Priority cases：

            case_type experiment_key  lot_number  wafer_number  \
0     A_Process+Model  2024-08-07_10           8            10   
1  B_Quality_Contrast  2024-08-01_07           6             7   

   residual_anomaly_consensus  cross_lot_ood_consensus  n_flagged_features  \
0                           1                        2                   3   
1                           0                        0                   0   

   n_mr_flagged_features  cv_si_etch_pct  abs_nested_error  \
0                      5         8.16625           0.57555   
1                      0         8.94692           0.18857   

   vm_informed_max_abs_z    residual_driver_feature  \
0                1.86279  Stat3_Etch_MV_Heater4Temp   
1                2.60485     Stat3_Etch_MV_Pressure   

                     ood_driver_feature  \
0         late_minus_early__Heater2Temp   
1  robust_width__PlatenRFReflectedPower   

                                      selection_rule  
0  有 process-review evidence 的 labeled wafers 中，|...  
1  Quality CV 位於高端，而且目前 process-review channels 都...

### 這個結果代表什麼？

Residual review candidates 是 **3 / 96**，Pure Cross-Lot OOD candidates 是 **5 / 96**。

真正同時被兩種方法標記的只有 **2 片**：

- `2024-08-07_08`
- `2024-08-07_09`

所以 residual anomaly 和 Cross-Lot OOD 確實不是同一個概念。
